Repository: catastropiyush/Teaching_vroom

# Itzpapalotl
This repository contains notes and links.

Itzpapalotl means obsidian butterfly in Nahuatl :)

File: hydstormatdb-hydpark.csv (part 1 of 4)
item_number,material_class,composition_formula,hydrogen_weight_percent,heat_of_formation,temperature,Temp,pressure,author_year,reference_number,comment1,comment2,comment3
2570,SS,Ni.943Fe.057,1.4,,25,298.15,5500,"Filipek, 1981",478,,,
2571,SS,Ni.979Fe.021,1.6,,25,298.15,4000,"Filipek, 1981",478,,,
2569,SS,Ni.8Cu.2,,5.1,25,298.15,3800,"Baranowski, 1985",546,,,
66,A2B,Hf2Cu (M),1.5,,20,293.15,1500,"Klyamkin, 1994",595,,(2000 atm at 20°C),
72,A2B,Hf2Fe,1.2,,22,295.15,1500,"Klyamkin, 1997",655,,2000 atm at 22°C,
1321,AB5,LaPt5 (M),0.36,,21,294.15,1050,"Takeshita, 1981",128,,,
83,A2B,Hf2Pd (M),1,,20,293.15,1000,"Klyamkin, 1994",595,,(2000 atm at 20°C),
1419,AB5,YNi5 (M),0.91,,21,294.15,1000,"Takeshita, 1981",128,,,
50,A2B,Zr2Pd (M),1.9,,20,293.15,500,"Klyamkin, 1994",595,,(2000 atm at 20°C),
810,AB2,TiCrMn,2.1,19.6,40,313.15,190,"Beeri, 2000",1269,,at T=-60C,
1509,Complex,NaAlH4,7.5,12.8,210,483.15,153,"Dymova, 1975",720,[AlH4]-,Stoichiometric H-content,
1502,Complex,NaAlH4,4.2,,180,453.15,135,"Bogdanovic’, 1997",1422,[AlH4]-,Measured H-contents,Various dopants
1508,Complex,NaAlH4,7.5,,180,453.15,135,"Bogdanovic', 1997",719,[AlH4]-,Stoichiometric H-content,Ti-catalyzed
1007,AB5,GdNi5,0.6,,23,296.15,120,"Anderso, 1973",99,,,
1410,AB5,YbNi5,0.62,,23,296.15,120,"Anderso, 1973",99,,,
993,AB5,CeNi5,1.5,22.2,23,296.15,80,"Klyamkin, 1995",407,,,
975,AB5,Ce0.8La0.2Ni5,1.5,20.8,60,333.15,74,"Salamova, 2002",1509,,,
797,AB2,TiCr1.8,,19,0,273.15,70,"Andreev, 1984",684,,,
464,AB2,Ti.95Zr.05Cr1.2Mn.6Co.2,1.8,,20,293.15,65,"Hagstrom, 1999",1191,,,
1504,Complex,NaAlH4,4.7,37,150,423.15,61,"Bogdanovic’, 2000",1431,[AlH4]-,Measured H-content,Ti-doped
763,AB2,Ti.9Zr.1Mn1.4Cr.45Fe.15,2.2,,20,293.15,60,"Verbetsky, 1998",1219,,at -78C,
121,A2B,Mg2Ni,3.7,62.2,450,723.15,57,"Reiser, 2000",1463,,,
1453,Complex,Mg2Ni,3.7,62.2,450,723.15,57,"Reiser, 2000",1463,,,
1968,Mg,Mg2Ni,3.7,62.2,450,723.15,57,"Reiser, 2000",1463,,,
1503,Complex,NaAlH4,4.5,,150,423.15,55,"Zaluska, 2000",1430,[AlH4]-,Measured H-content,Ball milled with C
992,AB5,CeNi5,1.4,14.2,25,298.15,50,"Lundin, 1977",149,,,
2652,SS,V.855Cr.145,2.3,29.7,50,323.15,50,"Lynch, 1978",84,,,
485,AB2,UNiAl (M),0.7,,127,400.15,50,"Yamamoto, 1998",1241,,,
2222,MIC,Pr2.5Mg.5Ni,2.4,,30,303.15,50,"Au, 1994",599,,,
1403,AB5,ThCo5,0.6,,21,294.15,48,"van Mal, 1976",103,,,
750,AB2,Ti.95Zr.05Cr1.2Mn.8,1.8,,20,293.15,45,"Hagstrom, 1999",1191,,,
799,AB2,TiCr1.8 (M),2.43,20.2,-20,253.15,40,"Johnson, 1978",335,,,
803,AB2,TiCr2,0.8,23,20,293.15,40,"Machida, 1978",371,,,
820,AB2,TiMn1.45Cr.5,1.9,,25,298.15,38,"Bobet, 2000",1284,,,
465,AB2,Ti.95Zr.05Cr1.2Mn.75V.05,1.8,,20,293.15,36,"Hagstrom, 1999",1191,,,
754,AB2,Ti.95Zr.05Mn1.45Ni.5,1.9,,25,298.15,36,"Bobet, 2000",1239,,,
821,AB2,TiMn1.45Ni.5,1.9,,25,298.15,36,"Bobet, 2000",1284,,,
2577,SS,Pd.7Rh.3,0.9,,25,298.15,35,"Baranowski, 1973",464,,,
1486,Complex,Na3AlH6,5.9,,211,484.15,33,"Bogdanovic', 1997",719,[AlH6]3-,Stoichiometric H-content,Ti-catalyzed
752,AB2,Ti.95Zr.05Mn1.45Co.5,1.9,,25,298.15,32,"Bobet, 2000",1239,,,
819,AB2,TiMn1.45Co.5,1.9,,25,298.15,32,"Bobet, 2000",1284,,,
831,AB2,TiMn1.95,2,,25,298.15,31,"Bobet, 2000",1284,,,
967,AB5,Ce.8La.2Ni5,1.5,23.8,23,296.15,30,"Klyamkin, 1995",407,,,
213,AB,TiFe.9Mn.1,1.2,27.2,100,373.15,30,"Someno, 1979",381,,,
805,AB2,TiCr2,1.3,,-16,257.15,30,"Reilly, 1976",490,,,
1188,AB5,MmNi5,1.4,,25,298.15,30,"Sandrock, 1977",106,,,
1400,AB5,SmNi5,0.9,,23,296.15,30,"Anderso, 1973",99,,,
1484,Complex,Na3AlH6,2.8,,220,493.15,30,"Zaluski, 1999",1427,[AlH6]3-,Measured H-content,
1485,Complex,Na3AlH6,3.1,,220,493.15,30,"Zaluska, 1999",1423,[AlH6]3-,Measured H-content,
757,AB2,Ti.95Zr.05Mn1.95,1.9,,25,298.15,29,"Bobet, 2000",1239,,,
961,AB5,Ce.6La.4Ni5,1.5,22.3,25,298.15,28,"Dayan, 1981",382,,,
1411,AB5,YCo5,0.73,32.2,31,304.15,28,"Takeshita, 1974",101,,,
1450,Complex,Mg2FeH6,5.5,79.2,450,723.15,28,"Reiser, 1998",1159,[FeH6]4-,,
1949,Mg,Mg2Fe,5.5,79.2,450,723.15,28,"Reiser, 1998",1159,(Mg2Fe phase not stable without H),,
753,AB2,Ti.95Zr.05Mn1.45Cr.5,1.9,,25,298.15,28,"Bobet, 2000",1239,,,
466,AB2,Ti.95Zr.05Cr1.2Mn.7V.1,1.8,,20,293.15,26,"Hagstrom, 1999",1191,,,
1390,AB5,PrNi2.5Cu2.5,0.8,19.3,23,296.15,25,"Pourarian, 1986",254,(+ Cu1),,
1001,AB5,ErNi4.5Al.5,0.8,25.4,0,273.15,25,"Sorgic, 1996",591,,,
1884,Mg,Mg.833Ni.066Cu.095M1.006 (M),4.9,68,357,630.15,25,"Au, 1995",711,(M1=La-rich Mm),,
106,A2B,Mg2Fe,5.5,77.2,450,723.15,25,"Reiser, 2000",1463,Mg2Fe not stable without H,,
1446,Complex,Mg2Fe,5.5,77.2,450,723.15,25,"Reiser, 2000",1463,Mg2Fe not stable without H,,
1950,Mg,Mg2Fe,5.5,77.2,450,723.15,25,"Reiser, 2000",1463,Mg2Fe not stable without H,,
758,AB2,Ti.95Zr.05Mn2-y,1.6,,25,298.15,25,"Bobet, 2000",1284,y=-0.05-0.35,,
779,AB2,Ti0.9Zr.1MnCr.9V.1,1.7,22.5,30,303.15,24,"Liu, 1996",690,,,
1004,AB5,GdCo5,0.4,,21,294.15,24,"van Mal, 1976",103,,,
1355,AB5,MmNi5,1.46,21.1,25,298.15,23,"Reilly, 1977",281,,,
1690,Mg,MgAl,3,,352,625.15,23,"Reilly, 1974",491,(Beta + Gamma phases),,
2188,MIC,MgAl,3,,352,625.15,23,"Reilly, 1974",491,,,
1010,AB5,HoNi4.5Al.5,0.9,24.1,0,273.15,22,"Sorgic, 1996",635,,,
818,AB2,TiMn1.45Al.5,1.5,,25,298.15,22,"Bobet, 2000",1284,,,
1487,Complex,Na3AlH6,5.9,64,210,483.15,21.4,"Dymova, 1975",720,[AlH6]3-,Stoichiometric H-content,
751,AB2,Ti.95Zr.05Mn1.45Al.5,1.4,,25,298.15,21,"Bobet, 2000",1239,,,
856,AB2,Zr.8Ti.2Mn.6Ni1.4,0.8,,25,298.15,21,"Hsu, 2000",1276,,,
1189,AB5,MmNi5,1.44,26.4,30,303.15,20.5,"Osumi, 1979",119,,,
1187,AB5,MmNi5,1.37,14.2,25,298.15,20,"Lundin, 1977",149,,,
798,AB2,TiCr1.8,1.9,19.7,-32,241.15,20,"Beeri, 1999",1258,,,
1377,AB5,NdNi5,1.27,21.6,20,293.15,20,"Uchida, 1982",131,,,
1415,AB5,YNi4.5Al.5,1.1,22.4,20,293.15,20,"Sorgic, 1998",812,,,
760,AB2,Ti.98Zr.02V.43Fe.09Cr.05Mn1.5,1.6,23.3,20,293.15,20,"Hahne, 1998",850,,,
833,AB2,TiMn2,1.7,24.6,0,273.15,20,"Klyamkin, 1994",688,,,
1393,AB5,PrNi5 (M),1.4,26.4,20,293.15,20,"Uchida, 1982",131,,,
997,AB5,DyNi4.5Al.5,1,27.3,20,293.15,20,"Sorgic, 1996",635,,,
210,AB,TiFe.9Cr.1,1.1,30.5,150,423.15,20,"Someno, 1979",381,,,
755,AB2,Ti.95Zr.05Mn1.45V.5,2,,25,298.15,20,"Bobet, 2000",1239,,,
822,AB2,TiMn1.45V.5,2.1,,25,298.15,20,"Bobet, 2000",1284,,,
1147,AB5,MmNi4.2Al0.8,1.3,,0.1,273.25,20,"Jurczyk, 2000",1508,,,
781,AB2,Ti1.2Cr1.9Mn.1,1.8,20.1,-10,263.15,19.4,"Osumi, 1983",40,,,
1448,Complex,Mg2FeH6,5.5,,450,723.15,19,"Didisheim, 1984",725,[FeH6]4-,,
966,AB5,Ce.8La.2Ni4.7Cu0.3,1.5,21,23,296.15,18,"Klyamkin, 1995",407,,,
808,AB2,TiCrMn,,24,0,273.15,18,"Andreev, 1984",684,,,
1379,AB5,NdNi5 (M),1.33,27.8,30,303.15,18,"Gruen, 1977",168,,,
1173,AB5,MmNi4.6Fe.4,1.5,,30,303.15,18,"Venkateswara Sarma, 2001",1210,,,
1223,AB5,La0.4Pr0.6Co5 (M),0.9,29,20,293.15,17,"Burnasheva, 1978",1517,,,Upper plateau
1210,AB5,La.8Th.2Ni5,1.41,,40,313.15,17,"Van Mal, 1974",98,,,
1375,AB5,NdNi5,0.9,27.9,20,293.15,16,"Takaguchi, 2000",1196,,,
1349,AB5,Mm.9Ti.1Ni5,1.3,31,30,303.15,16,"Osumi, 1978",117,(+ Ti.25 & Ti.5),,
102,A2B,Mg2Co,4.5,76,450,723.15,16,"Reiser, 2000",1463,Mg2Co not stable without H,,
1444,Complex,Mg2Co,4.5,76,450,723.15,16,"Reiser, 2000",1463,Mg2Co not stable without H,,
1853,Mg,Mg2Co,4.5,76,450,723.15,16,"Reiser, 2000",1463,Mg2Co not stable without H,,
964,AB5,Ce.7La.3Ni5,1.4,,20,293.15,16,"Mordkovich, 1992",666,,,
723,AB2,LaMnAl (M),1.2,,21,294.15,15,"Gross, 1996",630,,,
809,AB2,TiCrMn,1.7,,-16,257.15,15,"Reilly, 1976",490,,,
1483,Complex,Na3AlH6,2.7,,180,453.15,15,"Bogdanovic’, 1997",1422,[AlH6]3-,Measured H-content,Ti-catalyzed
1846,Mg,Mg2AlLi.28,3.8,,352,625.15,15,"Reilly, 1976",490,,,
2182,MIC,Mg2AlLi.28,3.8,,352,625.15,15,"Reilly, 1976",490,,,
2226,MIC,Pr2DyNi,1.9,,30,303.15,15,"Au, 1994",599,,,
1753,Mg,Mg.335Al.622La.044,1.7,,350,623.15,14.5,"Nachman, 1982",700,,,
150,AB,Ti.9Fe.9B.2,1.5,7.6,27,300.15,14,"Rajalakshmi, 1998",852,,,
1081,AB5,LaNi4.95Sn.05,1.3,32,100,373.15,14,"Luo, 1998",815,,,
960,AB5,Ce.6La.4Ni5,,,20,293.15,14,"Mordkovich, 1992",666,,,
1842,Mg,Mg2Al3,1.9,,350,623.15,14,"Nachman, 1982",700,,,
1185,AB5,MmNi5,1.4,23.7,23,296.15,13.5,"Verbetsky, 1996",634,,,
1383,AB5,PrCo5,0.7,34.3,100,373.15,13.5,"Clinton, 1975",102,,,
1754,Mg,Mg.345Al.609La.044,2.1,,350,623.15,13.5,"Nachman, 1982",700,,,
1347,AB5,Mm.8Ca.2Ni5,1.6,24.2,25,298.15,13,"Sandrock, 1977",106,,,
1378,AB5,NdNi5,1.36,26.3,23,296.15,13,"Anderso, 1973",99,,,
775,AB2,Ti0.85Zr.15MnCr.8V.1Cu.1,1.7,,30,303.15,13,"Liu, 1996",690,,,
778,AB2,Ti0.9Zr.1Mn1.4Cr.4V.2,1.8,,30,303.15,13,"Liu, 1996",690,,,
963,AB5,Ce.7La.3Ni4.95Al.05,,,20,293.15,13,"Mordkovich, 1992",666,,,
1472,Complex,Na2LiAlH6,2.7,,211,484.15,13,"Bogdanovic’, 1997",1422,,Measured H-content,Ti-catalyzed
1473,Complex,Na2LiAlH6,7,,211,484.15,13,"Bogdanovic', 1997",719,,Stoichiometric H-content,Ti-catalyzed
2659,SS,V.96Si.04,3.1,,0,273.15,13,"Reilly, 1972",314,,,
442,AB2,Ti.8Zr.2Mn.8Cr1.0Fe.2,1.8,28,20,293.15,12,"Gamo, 1979",35,,,
1052,AB5,LaNi4.6Si0.4,1,34.2,100,373.15,12,"Luo, 2002",1514,,,
188,AB,TiFe.5Co.5,1.1,41.4,150,423.15,12,"Someno, 1979",381,,,
146,AB,Ti.42Zr.08Fe.50,0.7,,50,323.15,12,"Rajalakshmi, 1999",1221,,,
1418,AB5,YNi5,1.14,,23,296.15,12,"Anderso, 1973",99,,,
1755,Mg,Mg.364Al.591La.046,2.3,,350,623.15,12,"Nachman, 1982",700,,,
1777,Mg,Mg10.8Ba (M),4.9,,375,648.15,12,"Reilly, 1976",490,,,
2015,Mg,Mg4Al5,2.2,,301,574.15,12,"Reilly, 1974",491,(Epsilon phase),,
2184,MIC,Mg4Al5,2.2,,301,574.15,12,"Reilly, 1974",491,,,
1137,AB5,MmNi4.15Fe.85,1.14,25.3,25,298.15,11.2,"Huston, 1980",77,,,
974,AB5,Ce0.7La0.7Ni5,1.4,25,20,293.15,11,"Mordkovich, 1993",1525,,,
448,AB2,Ti.8Zr.2Mn1.5Fe.5,1.7,25.4,30,303.15,11,"Hong, 1993",373,,,
186,AB,TiFe (M),1.7,26.7,51,324.15,11,"Yamanaka, 1975",73,,,
1945,Mg,Mg2CuAl.125 (M),2.8,63,330,603.15,11,"Biris, 1982",716,,,
1845,Mg,Mg2Al3 (M),2.6,63.2,335,608.15,11,"Mintz, 1980",698,,,
430,AB2,Ti.6Zr.4Mn1.5Cu.3Si.2,0.9,,20,293.15,11,"Au, 1995",860,,,
969,AB5,Ce.8Pr.2Ni2.5Cu2.5,1.05,,23,296.15,11,"Pourarian, 1986",254,,,
1205,AB5,La.8Er.2Ni5 (M),1.45,,40,313.15,11,"Van Mal, 1974",98,,,
2683,SS,V.99Os.01,3.4,,40,313.15,11,"Yukawa, 2002",1411,,,
1080,AB5,LaNi4.95Sn.05,1.2,,100,373.15,10.7,"Luo, 1997",640,,,
566,AB2,ZrCrFeCo.8,1.1,20,0,273.15,10,"Wallace, 1985",1168,,,sloping plateau
1401,AB5,TbNi4.5Al.5,1.1,26.9,20,293.15,10,"Sorgic, 1996",635,,,
446,AB2,Ti.8Zr.2Mn1.5Cr.5,2,27.5,30,303.15,10,"Hong, 1993",373,,,
1374,AB5,NdNi4.9Sn.1,1.2,27.9,20,293.15,10,"Takaguchi, 2000",1196,,,
1412,AB5,YCo5,0.9,28.5,0,273.15,10,"Sarynin, 1977",667,,,
1394,AB5,PrNi5 (M),1.4,29,20,293.15,10,"Matsumoto, 1987",568,,,
587,AB2,ZrFeMn,1.6,31,150,423.15,10,"Suzuki, 1982",27,,,
2223,MIC,Pr2Co7,0.7,33.3,100,373.15,10,"Clinton, 1975",102,,,
581,AB2,ZrFe1.6Al.4,1,36,24,297.15,10,"Fujii, 1982",22,,,
2079,MIC,ErCo3,1.2,38,100,373.15,10,"Wallace, 1980",439,,,
139,A2B,Mg2Ni0.7Zr0.3,3.5,59.8,340,613.15,10,"Zhang, 1998",1465,,,
1995,Mg,Mg2Ni0.7Zr0.3,3.5,59.8,340,613.15,10,"Zhang, 1998",1465,,,
154,AB,Ti1.1FeB.001,1.1,,50,323.15,10,"Lee, 2000",1223,,,
454,AB2,Ti.8Zr.2MnCr,1.8,,30,303.15,10,"Park, 2001",1280,,,
765,AB2,Ti.9Zr.1Mn1.4Cr.4V.2C.03,1.7,,27,300.15,10,"Morita, 1997",647,,,
959,AB5,Ce.5La.5Ni5,1.4,,20,293.15,10,"Mordkovich, 1992",666,,,
972,AB5,Ce0.5La0.5Ni5,1.4,,20,293.15,10,"Mordkovich, 1993",1525,,,
1213,AB5,La.8Y.2Ni5,1.5,,40,313.15,10,"Van Mal, 1974",98,,,
1224,AB5,La0.5Ce0.5Ni5,1.3,,25,298.15,10,"Joubert, 2000",1512,,,
1471,Complex,Na1.8Li0.6B0.6AlH6,3.2,,220,493.15,10,"Zaluska, 1999",1423,,Measured H-content,
1843,Mg,Mg2Al3,2.3,,326,599.15,10,"Reilly, 1976",490,(Beta phase),,
1907,Mg,Mg0.58Al0.42,2.5,,350,623.15,10,"Bouaricha, 2000",1482,,Ball milled,
2181,MIC,Mg2Al3,2.3,,326,599.15,10,"Reilly, 1976",490,,,
2686,SS,V.99Re.01,3.4,,40,313.15,10,"Yukawa, 2002",1411,,,
2552,SS,(V.9Ti.1).95Fe.05,3.7,43.2,80,353.15,9.3,"Lynch, 1985",351,,,
2677,SS,V.99Ir.01,3.4,,40,313.15,9.2,"Yukawa, 2002",1411,,,
990,AB5,CeNi4.5Al.5,1.4,21.6,23,296.15,9,"Pourarian, 1985",423,,,
759,AB2,Ti.98Zr.02Mn1.5V.43Fe.09Cr.05,1.9,27.4,20,293.15,9,"Bernauer, 1989",341,,,
1169,AB5,MmNi4.6Al.2Fe.2V.03,1.4,28.1,30,303.15,9,"Lee, 1996",451,,,
445,AB2,Ti.8Zr.2Mn1.4V.2Cr.4,1.9,29,20,293.15,9,"Gamo, 1980",31,,,
203,AB,TiFe.95Mn.05 (M),1.6,29.3,50,323.15,9,"Mintz, 1981",390,,,
1344,AB5,Mm.5Ca.5Ni2.5Co2.5,1.1,34.7,50,323.15,9,"Osumi, 1980",122,,,
1794,Mg,Mg12Ce,3.8,65,341,614.15,9,"Boulet, 1983",704,,,
1782,Mg,Mg-10Ni,3.6,78,335,608.15,9,"Boulet, 1983",704,,,
199,AB,TiFe.8Ni.2,1.2,,150,423.15,9,"Oguro, 1983",78,,,
815,AB2,TiMn1.2Fe.37,1.4,,10,283.15,9,"Gamo, 1980",36,,,
830,AB2,TiMn1.5V.45Fe.1,1.32,,60,333.15,9,"Hagstrom, 1998",1242,Hydralloy C0,,
1481,Complex,Na3AlH6,1.9,,170,443.15,9,"Bogdanovic’, 2000",1431,[AlH6]3-,Measured H-content,Ti-doped
1691,Mg,MgAl.89Mn.19,5,,350,623.15,9,"Reilly, 1976",490,,,
2189,MIC,MgAl.89Mn.19,5,,350,623.15,9,"Reilly, 1976",490,,,
2685,SS,V.99Pt.01,2.1,,40,313.15,9,"Yukawa, 2002",1411,,,
2689,SS,V.99Si.01,3.3,,40,313.15,9,"Yukawa, 2002",1411,,,
1206,AB5,La.8Gd.2Ni5,1.5,,40,313.15,8.9,"Van Mal, 1974",98,,,
2231,MIC,Pr2Ni7,1.4,,25,298.15,8.3,"Goudy, 1976",186,,,
1345,AB5,Mm.5Ca.5Ni5,1.3,27.6,30,303.15,8.2,"Osumi, 1978",117,"(+ Ca.1, Ca.25, Ca.75)",,
1174,AB5,MmNi4.6Mn.4,0.9,,15,288.15,8.2,"Mungole, 1999",1205,Fe-containing Indian Mm,,
569,AB2,ZrCrFeNi.8,1.1,21,0,273.15,8,"Wallace, 1985",1168,,,sloping plateau
1126,AB5,MmNi3.5Cu.5,1.13,23.4,25,298.15,8,"Sandrock, 1978",113,,,
1167,AB5,MmNi4.5Si.5,0.91,27.6,20,293.15,8,"Osumi, 1982",127,"(+ Si.4, Si.6, Si.8)",,
2070,MIC,Er2Co7 (M),1.3,29.6,50,323.15,8,"Goudy, 1976",186,,,
1392,AB5,PrNi5,1.58,30.5,23,296.15,8,"Anderso, 1973",99,,,
1045,AB5,LaNi4.6Ge0.4,1.1,34,100,373.15,8,"Luo, 2002",1514,,,
1905,Mg,Mg.9Sc.1,6.2,79.5,375,648.15,8,"Ogawa, 1982",705,,,
1656,Mg,Mg51Zn20,3.6,80.9,330,603.15,8,"Bruzzone, 1983",431,,,
2185,MIC,Mg51Zn20,3.6,80.9,330,603.15,8,"Bruzzone, 1983",431,,,
437,AB2,Ti.77Zr.23Mn.67Cr.67Cu.67,1.6,,30,303.15,8,"Zhan, 1995",627,,,
571,AB2,ZrCrNi,1.4,,30,303.15,8,"Jung, 1998",1244,,,
603,AB2,ZrMn1.52Co.4V0.08,1.2,,200,473.15,8,"Yonezu, 1991",563,,,
609,AB2,ZrMn1.8Fe0.2,1.2,,200,473.15,8,"Fujitani, 1991",368,,,
814,AB2,TiMn1.28V.6Fe.15,2.15,,20,293.15,8,"Bernauer, 1984",521,,,
1094,AB5,LaNi4Co.6Al.4,1.5,,60,333.15,8,"Mishima, 1963",605,(Rapidly solidified),,
1175,AB5,MmNi4.6Mn4,0.9,,15,288.15,8,"Mungole, 1997",849,,,
1350,AB5,Mm.9Y.1Ni4.9Mn.1,1.4,,40,313.15,8,"Imoto, 1995",601,,,
1470,Complex,Na1.7Li1.3AlH6,3.1,,220,493.15,8,"Zaluski, 1999",1427,,Measured H-content,
2679,SS,V.99Mo.01,3.81,,40,313.15,8,"Reilly, 1972",314,,,
2693,SS,V.99W.01,3.5,,40,313.15,7.8,"Yukawa, 2002",1411,,,
1183,AB5,MmNi4Cu0.7Ti0.1Sn0.1Fe0.1,1.4,37.3,22,295.15,7.4,"Petrova, 1989",1520,,,
2688,SS,V.99Ru.01,3.4,,40,313.15,7.4,"Yukawa, 2002",1411,,,
2582,SS,Pd.85Rh.15,0.4,,50,323.15,7.3,"Flanagan, 1999",1403,,,
2579,SS,Pd.85Ni.15,0.5,,50,323.15,7.2,"Flanagan, 1995",616,,,
2666,SS,V.99Al.01,3.5,,40,313.15,7.2,"Yukawa, 2002",1411,,,
761,AB2,Ti.9Zr.15Mn1.6Cr.2V.2,2.1,15.4,25,298.15,7,"Xu, 2001",1290,,,
843,AB2,Zr.7Ti.3Cr.6Fe1.4,1.5,22,23,296.15,7,"Wallace, 1985",1169,,,
991,AB5,CeNi4.5Mn.5,1.2,25.4,23,296.15,7,"Pourarian, 1985",423,,,
828,AB2,TiMn1.5,1.9,28.7,20,293.15,7,"Gamo, 1981",31,,,
769,AB2,Ti.9Zr.2Mn1.6Cr.2(VFe).2,2.1,30,25,298.15,7,"Xu, 2001",1290,VFe=ferrovanadium,,
1005,AB5,GdNi4.5Al.5,0.9,32.7,20,293.15,7,"Sorgic, 1996",635,,,
562,AB2,ZrCrFe1.2,1.4,34,120,393.15,7,"Ivanova, 1999",1259,,,calor.
197,AB,TiFe.8Ni.15V.05,1.3,41,150,423.15,7,"Oguro, 1983",78,,,
1799,Mg,Mg12Mm,4.6,82,350,623.15,7,"Shaltiel, 1984",706,,,
185,AB,TiFe (1 w/o Mm),1.7,,40,313.15,7,"Sandrock, 1978",321,,,
196,AB,TiFe.8Ni.15Nb.05,1.1,,150,423.15,7,"Oguro, 1983",78,,,
470,AB2,TiV1.5Fe.4Mn.1,3.3,,50,323.15,7,"Bernauer, 1987",610,,,
1074,AB5,LaNi4.8Fe.2,1.5,,50,323.15,7,"Nakamura, 1998",816,,,
1658,Mg,Mg5Al4,5.4,,326,599.15,7,"Reilly, 1976",490,,,
1715,Mg,MgTi.39Cu.29 (M),3.8,,350,623.15,7,"Reilly, 1976",490,,,
1726,Mg,54.3Mg-23.5Mm-22.2Ni (M),4,,350,623.15,7,"Kuliev, 1988",1504,,,
1812,Mg,Mg17Ba2 (M),3.9,,352,625.15,7,"Reilly, 1974",491,,,
2186,MIC,Mg5Al4,5.4,,326,599.15,7,"Reilly, 1976",490,,,
2436,MIC,Ba2Mg17 (M),3.9,,352,625.15,7,"Reilly, 1974",491,,,
2673,SS,V.99Fe.01,3.5,,40,313.15,7,"Yukawa, 2002",1411,,,
2662,SS,V.991Ni.009,3.62,,40,313.15,6.9,"Reilly, 1972",314,,,
2670,SS,V.99Co.01,3.69,,40,313.15,6.9,"Reilly, 1972",314,,,
2598,SS,Pd.91Ni.09,,29.4,50,323.15,6.8,"Holder, 1996",624,,,
2580,SS,Pd.85Ni.15,0.5,,50,323.15,6.8,"Flanagan, 1998",862,,,
1373,AB5,NdNi4.8Sn.2,1.1,25.7,20,293.15,6.5,"Takaguchi, 2000",1196,,,
1700,Mg,MgMn.35Ni.35 (M),3.3,,349,622.15,6.5,"Reilly, 1976",490,,,
2578,SS,Pd.825Ni.1Rh.075,0.7,21.4,30,303.15,6.3,"Sakamoto, 1995",603,,,
2674,SS,V.99Ga.01,3.4,,40,313.15,6.2,"Yukawa, 2002",1411,,,
565,AB2,ZrCrFe1.8,1.3,19,23,296.15,6,"Wallace, 1985",1168,,,sloping plateau
1391,AB5,PrNi4.5Fe.5 (M),1.26,20.5,23,296.15,6,"Pourarian, 1986",254,,,
811,AB2,TiCrMn.85Fe.3V.15,1.6,20.9,20,293.15,6,"Hagstrom, 1998",1242,,,
1414,AB5,YNi4.25Al.75,1.1,24.3,21,294.15,6,"Sorgic, 1998",812,,,
1168,AB5,MmNi4.6Al.2Fe.2V.03,1.3,27.9,21,294.15,6,"Lee, 1996",676,,,
980,AB5,CeCo5,0.65,29,50,323.15,6,"Kuijpers, 1972",96,,,
1138,AB5,MmNi4.15Fe.85,1.14,29,18,291.15,6,"Ron, 1987",276,,,
996,AB5,DyNi4.25Ga.75,0.8,30.1,20,293.15,6,"Miletic, 2000",1213,,,
817,AB2,TiMn1.3Fe.11,1.7,32.7,24,297.15,6,"Gamo, 1980",36,,,
2116,MIC,HoCo3,1.2,36,100,373.15,6,"Wallace, 1980",439,,,
1184,AB5,MmNi4Cu0.7Ti0.1Sn0.1V0.1,1.4,37.1,22,295.15,6,"Petrova, 1989",1520,,,
2088,MIC,Gd2Co7 (M),0.9,40,100,373.15,6,"Goudy, 1976",186,,,
693,AB2,GdRh2,0.9,49,142,415.15,6,"Shaltiel, 1979",361,,,
104,A2B,Mg2Cu,2.6,72.9,295,568.15,6,"Reilly, 1967",87,,,
1944,Mg,Mg2Cu,2.6,72.9,295,568.15,6,"Reilly, 1967",87,,,
155,AB,Ti1.1FeC.001,1.3,,50,323.15,6,"Lee, 2000",1223,,,sloping plateau
608,AB2,ZrMn1.8Co0.2,1.2,,200,473.15,6,"Fujitani, 1991",368,,,
610,AB2,ZrMn1.8Ni0.2 (M),1.1,,200,473.15,6,"Fujitani, 1991",368,,,
756,AB2,Ti.95Zr.05Mn1.48V.43Fe.08Al.01,1.9,,20,293.15,6,"Skripnyuk, 1999",1262,,,
764,AB2,Ti.9Zr.1Mn1.4Cr.4V.2,1.7,,27,300.15,6,"Morita, 1997",647,,,
813,AB2,TiMn1.25Cr.25,2.1,,20,293.15,6,"Hong, 1991",365,,,
1073,AB5,LaNi4.8Fe.2,1.3,,50,323.15,6,"Nakamura, 1996",631,,,
1179,AB5,MmNi4.7Al.3,1.2,,25,298.15,6,"Fernandez, 1998",853,Brazilian Mm,,
1180,AB5,MmNi4.7Al.3,1.2,,25,298.15,6,"Fernandez, 1998",1204,Brazilian Mm,,
1196,AB5,La.7Sm.3Ni4Fe,1.15,,50,323.15,6,"Nakamura, 1996",631,,,
1197,AB5,La.7Sm.3Ni4Fe,1.3,,50,323.15,6,"Nakamura, 1998",816,,,
1214,AB5,La.8Zr.2Ni5,1.3,,40,313.15,6,"Van Mal, 1974",98,,,
1327,AB5,LmNi4.1Mn.6Co.2Al.1,1.3,,130,403.15,6,"Wanner, 1997",646,Lm=La-rich Mm,,
1406,AB5,ThNi4Al,0.5,,24,297.15,6,"Takeshita, 1977",164,(+ ThNi3Al2),,
1802,Mg,Mg-14Al,6.7,,352,625.15,6,"Reilly, 1976",490,,,
1837,Mg,Mg-21Al (M),6.6,,352,625.15,6,"Reilly, 1976",490,,,
1916,Mg,Mg0.75Al0.25,3.5,,350,623.15,6,"Bouaricha, 2000",1482,,Ball milled,
2669,SS,V.99Co.01,3.4,,40,313.15,6,"Yukawa, 2002",1411,,,
2687,SS,V.99Rh.01,3.4,,40,313.15,6,"Yukawa, 2002",1411,,,
2179,MIC,LuCo3 (M),1,32,20,293.15,5.9,"Kierstead, 1984",571,,,
2604,SS,Pd.92Y.08,0.5,,300,573.15,5.8,"Doyle, 1987",608,,,
2661,SS,V.983Ta.013,3.28,,40,313.15,5.8,"Reilly, 1972",314,,,
2678,SS,V.99Mo.01,3.4,,40,313.15,5.8,"Yukawa, 2002",1411,,,
2684,SS,V.99Pd.01,3.5,,40,313.15,5.8,"Yukawa, 2002",1411,,,
2703,SS,V1-xSnx,3.7,,40,313.15,5.8,"Reilly, 1972",314,(x=0.004-0.006),,
782,AB2,Ti1.2CrMn,2,25.5,-10,263.15,5.7,"Osumi, 1983",40,,,
103,A2B,Mg2Co (M),4.2,108,418,691.15,5.7,"Yoshida, 1993",594,(Mg2Co phase not stable without H),,
1854,Mg,Mg2Co (M),4.2,108,418,691.15,5.7,"Yoshida, 1993",594,(Mg2Co phase not stable without H),,
1208,AB5,La.8Nd.2Ni5,1.5,,40,313.15,5.7,"Van Mal, 1974",98,,,
2093,MIC,Gd3Ni6Al2,1,33.6,300,573.15,5.6,"Pechev, 1997",839,,,
467,AB2,Ti.95Zr.05Cr1.2Mn.8,1.7,21.9,20,293.15,5.5,"Hagstrom, 1998",1242,,,
578,AB2,ZrFe1.5Cr.5,1.4,24.3,50,323.15,5.5,"Shaltiel, 1977",14,,,
1919,Mg,Mg0.80La0.10Al0.10,4.8,76,302,575.15,5.5,"Semenenko, 1986",1507,,,Sloping plateau
2682,SS,V.99Ni.01,3.6,,40,313.15,5.5,"Yukawa, 2002",1411,,,
2681,SS,V.99Nb.01,3.69,,40,313.15,5.3,"Reilly, 1972",314,,,
187,AB,TiFe (M),1.9,28.1,30,303.15,5.2,"Reilly, 1974",319,,,
169,AB,TiCo (M),0.7,,116,389.15,5.2,"Reilly, 1976",490,,,
2667,SS,V.99Au.01,3.6,,40,313.15,5.1,"Yukawa, 2002",1411,,,
599,AB2,ZrMn1.11Fe1.22,1.5,13.3,100,373.15,5,"Sinha, 1983",23,,,
2575,SS,Pd.75Rh.25,0.8,25.4,0,273.15,5,"Noh, 1993",867,,,
579,AB2,ZrFe1.5Cr.5,1.5,25.6,20,293.15,5,"Ivey, 1984",29,,,
826,AB2,TiMn1.5,,27,0,273.15,5,"Andreev, 1984",684,,,
1172,AB5,MmNi4.6Al.4,1.4,28,30,303.15,5,"Iwakura, 1995",1177,,,
1139,AB5,MmNi4.2Al.4Co.4,1.3,28.4,30,303.15,5,"Iwakura, 1995",1177,,,
443,AB2,Ti.8Zr.2Mn1.2Cr.8,2,28.9,20,293.15,5,"Machida, 1978",371,,,
555,AB2,Zr.76Ti.24Ni1.16Mn.63V.14Fe.18,1.6,29.7,30,303.15,5,"Morii, 1995",410,,,
1399,AB5,SmCo5,0.7,30,25,298.15,5,"Yamaguchi, 1983",156,,,
208,AB,TiFe.9Co.1,1.5,30.6,50,323.15,5,"Lee, 1999",1211,,,
2105,MIC,Ho2Co7 (M),1.1,36.7,50,323.15,5,"Goudy, 1976",186,,,
1267,AB5,LaNi3.92Al.98,1.1,42,250,523.15,5,"Ivanova, 1997",639,,,
1254,AB5,LaCu5,0.8,42.7,101,374.15,5,"Spada, 1987",255,,,
1927,Mg,Mg0.90La0.075Al0.025,5.1,68,308,581.15,5,"Semenenko, 1986",1507,,,Sloping plateau
153,AB,Ti1.1Fe,1.6,,50,323.15,5,"Lee, 2000",1223,,,
201,AB,TiFe.94Al.06,1.2,,30,303.15,5,"Lim, , 1984",548,,,
204,AB,TiFe.95V.05 (M),1.7,,40,313.15,5,"Reilly, 1976",383,,,
589,AB2,ZrFeMnNi.4,0.8,,23,296.15,5,"Sinha, 1985",554,,,
827,AB2,TiMn1.5,1.5,,22,295.15,5,"Singh, 2001",1293,,,
1177,AB5,MmNi4.6Sn.4,0.6,,15,288.15,5,"Mungole, 1999",1205,Fe-containing Indian Mm,,
1178,AB5,MmNi4.6Sn4,0.6,,15,288.15,5,"Mungole, 1997",849,,,
1346,AB5,Mm.82Y.18Ni4.95Mn.05,1.5,,25,298.15,5,"Nakamura, 1995",414,,,
1688,Mg,Mg9Ce,4,,349,622.15,5,"Reilly, 1974",491,,,
2051,MIC,CeMg9,4,,349,622.15,5,"Reilly, 1974",491,,,
2551,SS,(V.9Ti.1).91Al.05Fe.04,2.6,,25,298.15,5,"Libowitz, 1985",471,,,
2671,SS,V.99Cr.01,3.5,,40,313.15,5,"Yukawa, 2002",1411,,,
1834,Mg,Mg2.23Ni (M),3.9,67.3,323,596.15,4.9,"Friedlmeier, 1997",714,,,
1162,AB5,MmNi4.5Cr.5,1.2,25.5,20,293.15,4.8,"Suzuki, 1981",125,(+ Cr.75 & Cr1.0),,
2588,SS,Pd.8Rh.2,0.8,28.4,30,303.15,4.8,"Noh, 1993",867,,,
2636,SS,V,3.6,,40,313.15,4.8,"Yukawa, 2002",1411,,,
2668,SS,V.99B.01,3.72,,40,313.15,4.8,"Reilly, 1972",314,,,
1176,AB5,MmNi4.6Sn.4,0.6,29.4,15,288.15,4.7,"Balasubramaniam, 1993",588,(Mm=Indian [high-Fe]),,
2587,SS,Pd.8Rh.2,0.8,,30,303.15,4.6,"Flanagan, 1995",616,,,
2589,SS,Pd.8Rh.2,0.8,,30,303.15,4.6,"Flanagan, 1999",1403,,,
89,A2B,Mg1.75Ni,2.8,26.6,300,573.15,4.5,"Kuji, 2002",1492,,Ball milled,
1942,Mg,Mg1.75Ni,2.8,26.6,300,573.15,4.5,"Kuji, 2002",1492,,Ball milled,
2546,SS,(V.89Ti.11).95Fe.05,3.3,42.9,40,313.15,4.5,"Libowitz, 1987",697,,,
1913,Mg,Mg0.708La0.125Al0.167,4.2,67,300,573.15,4.5,"Semenenko, 1986",1507,,,Sloping plateau
1762,Mg,Mg1.7NiAl.3 (M),2.7,76.2,312,585.15,4.5,"Biris, 1982",758,,,
1921,Mg,Mg0.85La0.10Al0.05,6.2,77,300,573.15,4.5,"Semenenko, 1986",1507,,,Sloping plateau
816,AB2,TiMn1.2V.8,2.1,,50,323.15,4.5,"Bernauer, 1984",521,,,
823,AB2,TiMn1.4Fe.11,1.7,,0,273.15,4.5,"Gamo, 1980",36,,,
929,AB2,ZrNi1.2Mn.6Cr.2,1.45,,70,343.15,4.5,"Moriwaki, 1991",367,,,
1281,AB5,LaNi5,1.4,,50,323.15,4.5,"Nakamura, 2000",1207,,,
1451,Complex,Mg2FeH6,5.5,,350,623.15,4.5,"Huot, 1998",1445,[FeH6]4-,"Theoretical H-content, sample contained MgH2",
1221,AB5,La0.3Mm0.7Ni4.5Cu0.3Al0.2,1.4,31.4,22,295.15,4.4,"Petrova, 1989",1520,,,
2665,SS,V.99Ag.01,3.7,,40,313.15,4.3,"Yukawa, 2002",1411,,,
2680,SS,V.99Nb.01,3.5,,40,313.15,4.3,"Yukawa, 2002",1411,,,
1803,Mg,Mg14Al12Ti3 (M),3.8,73,337,610.15,4.2,"Lupu, 1982",757,,,
1204,AB5,La.8Ce.2Ni4.98Al.02,,,20,293.15,4.2,"Mordkovich, 1992",666,,,
1811,Mg,Mg17Al9Ti3 (M),4.6,,337,610.15,4.2,"Lupu, 1982",757,,,
2663,SS,V.992Ti.008,3.86,,40,313.15,4.2,"Reilly, 1972",314,,,
2690,SS,V.99Sn.01,3.4,,40,313.15,4.2,"Yukawa, 2002",1411,,,
2672,SS,V.99Cu.01,3.5,,40,313.15,4.1,"Yukawa, 2002",1411,,,
604,AB2,ZrMn1.53Fe1.27,1,9,23,296.15,4,"Sinha, 1983",23,,,
645,AB2,ZrMnFe.7Co.3,1.2,17.6,30,303.15,4,"Prakash, 2000",1285,,,Sloping plateau
630,AB2,ZrMn2Co.8,,20.9,23,296.15,4,"Pedziwiatr, 1983",28,,,
541,AB2,Zr.5Ti.5CrFe,1.8,27,23,296.15,4,"Yu, 1985",555,,,
2596,SS,Pd.91Co.09,,27.2,20,293.15,4,"Holder, 1996",624,,,
452,AB2,Ti.8Zr.2Mn1.8Mo.2,1.7,29,20,293.15,4,"Gamo, 1980",31,,,
2481,SS,Pd.9Co.1,0.5,29.8,80,353.15,4,"Feenstra, 1987",609,,,
1099,AB5,LaNi4Cu,1,33.9,60,333.15,4,"Mendelsohn, 1977",168,,,
2523,SS,Ti.23Mn.36V.41,2.8,34,40,313.15,4,"Cho, 2000",1407,,,Sloping plateau
742,AB2,MgYNi4,1.05,35.8,40,313.15,4,"Aono, 2000",1273,,,
1011,AB5,HoNi4Al,0.9,35.9,60,333.15,4,"Sorgic, 1996",635,,,
1054,AB5,LaNi4.6Sn0.4,1.1,38.2,100,373.15,4,"Luo, 2002",1514,,,
171,AB,TiCo.5Fe.5,1.1,42.3,100,373.15,4,"Suzuki, 1981",82,,,
168,AB,TiCo,1.4,57.4,155,428.15,4,"Yamanaka, 1975",73,,,
91,A2B,Mg1.92Al.08Ni,3.5,70.5,295,568.15,4,"Hirata, 1983",427,,,
1763,Mg,Mg1.92NiAl.08,3.5,70.5,295,568.15,4,"Hirata, 1983",427,,,
1577,Complex,Ca4Mg4Fe3H22,5,122,441,714.15,4,"Huang, 1993",738,[FeH6]4-,,
1562,Complex,Yb4Mg4Fe3H22,2.3,137,458,731.15,4,"Huang, 1993",738,[FeH6]4-,,
193,AB,TiFe.88,2,,40,313.15,4,"Reilly, 1974",319,,,
202,AB,TiFe.95Cr.05 (M),1.7,,40,313.15,4,"Reilly, 1976",383,,,
205,AB,TiFe.96Nb.04,1.7,,40,313.15,4,"Sasaki, 1981",394,,,
434,AB2,Ti.73Zr.27Mn1.25Cr.75Cu.1,1.7,,20,293.15,4,"Gamo, 1998",856,,,
629,AB2,ZrMn2.8Ni.4,1.3,,23,296.15,4,"Pourarian, 1984",551,,,
853,AB2,Zr.8Ti.2CrCo.8V.2,1.7,,150,423.15,4,"Bououdina, 1997",649,,,
859,AB2,Zr.8Ti.2Ni1.2V.6Co.2,1.8,,67,340.15,4,"Chen, 1997",820,,,
869,AB2,Zr.9Ti.1CrCo.8V.2,1.7,,150,423.15,4,"Bououdina, 1997",649,,,
879,AB2,Zr.9Ti.1V.2Mn.6Co.1Ni1.1,1.5,,40,313.15,4,"Suda, 1999",1263,,,
988,AB5,CeNi3.55Mn.4Al.3Co.75,1.2,,25,298.15,4,"Joubert, 1998",1186,,,
1170,AB5,MmNi4.6Al.4,0.8,,15,288.15,4,"Mungole, 1997",849,,,
1171,AB5,MmNi4.6Al.4,0.8,,15,288.15,4,"Mungole, 1999",1205,Fe-containing Indian Mm,,
1290,AB5,LaNi5,1.5,,50,323.15,4,"Oesterreicher, 1976",524,,,
1817,Mg,Mg17La2,1.7,,100,373.15,4,"Yajima, 1977",188,,,
2138,MIC,La2Mg17,1.7,,100,373.15,4,"Yajima, 1977",188,,,
2638,SS,V.49Ti.30Ni.21,1.8,,60,333.15,4,"Nambu, 2002",1413,,,Sloping plateau
2676,SS,V.99In.01,3.6,,40,313.15,4,"Yukawa, 2002",1411,,,
947,AB5,Ca.7Mm.3Ni5,1.9,26.6,25,298.15,3.8,"Sandrock, 1978",113,,,
1158,AB5,MmNi4.5Al.5,1.2,28,25,298.15,3.8,"Sandrock, 1978",113,,,
88,A2B,Mg1.5Ni,2.6,29.1,300,573.15,3.7,"Kuji, 2002",1492,,Ball milled,
1940,Mg,Mg1.5Ni,2.6,29.1,300,573.15,3.7,"Kuji, 2002",1492,,Ball milled,
108,A2B,Mg2Ni,3.1,31.3,300,573.15,3.7,"Kuji, 2002",1492,,Ball milled,
1954,Mg,Mg2Ni,3.1,31.3,300,573.15,3.7,"Kuji, 2002",1492,,Ball milled,
2695,SS,V.99Zr.01,3.8,,40,313.15,3.7,"Reilly, 1972",314,,,
770,AB2,Ti.9Zr.2Mn1.6Ni.2(VFe).2,2,23.2,25,298.15,3.6,"Xu, 2001",1290,VFe=ferrovanadium,,
1217,AB5,La0.13Ce0.35Pr0.52Co5,0.8,40,50,323.15,3.6,"Sarynin, 1981",1526,,,
631,AB2,ZrMn2Co.8,0.9,19.3,23,296.15,3.5,"Pourarian, 1984",551,,,
1488,Complex,Na3AlH6,5.9,50.8,150,423.15,3.5,"Tolle, 1998",1160,[AlH6]3-,Stoichiometric H-content,Ti-catalyzed
825,AB2,TiMn1.4V.62,2.15,,20,293.15,3.5,"Bernauer, 1984",521,,,
2371,MIC,YCo2.4Ni.6 (M),1.4,,120,393.15,3.5,"Yamaguchi, 1989",615,,,
463,AB2,Ti.8Zr.3Mn1.6Cr.2Al.1,0.7,,20,293.15,3.4,"Au, 1995",860,,,
593,AB2,ZrMn.6Ni1.4,0.9,,25,298.15,3.4,"Hsu, 2000",1276,,,
1038,AB5,LaNi4.61Mn.26Al.13,1.4,,100,373.15,3.4,"Nakamura, 1997",809,,,
2563,SS,Nb.994Ge.006,92.1,,40,313.15,3.4,"Reilly, 1972",314,,,
2597,SS,Pd.91Ni.09,,,50,323.15,3.4,"Flanagan, 1995",870,,,
1288,AB5,LaNi5,1.5,,40,313.15,3.35,"Joubert, 2000",1512,,,
152,AB,Ti.9Zr.1Fe,1,28.9,30,303.15,3.3,"Jang, 1986",397,,,
209,AB,TiFe.9Co.1,1.8,,40,313.15,3.3,"Reilly, 1976",383,,,
1157,AB5,MmNi4.5Al.5,1.17,23,30,303.15,3.2,"Osumi, 1979",119,,,
1398,AB5,SmCo5,0.64,34.9,20,293.15,3.2,"Kuijpers, 1971",94,,,
172,AB,TiCo.5Mn.5,1.6,46.9,120,393.15,3.2,"Osumi, 1980",80,,,
151,AB,Ti.9La.1Co,1.5,60,150,423.15,3.2,"Kato, 1981",83,,,
1835,Mg,Mg2.42Ni (M),3.9,63.1,301,574.15,3.2,"Post, 1984",718,,,
117,A2B,Mg2Ni,3.6,64.5,299,572.15,3.2,"Reilly, 1968",88,,,
1963,Mg,Mg2Ni,3.6,64.5,299,572.15,3.2,"Reilly, 1968",88,,,
111,A2B,Mg2Ni,3.3,65.9,300,573.15,3.2,"Sun, 1999",1228,Solid-state synthesized,,
1957,Mg,Mg2Ni,3.3,65.9,300,573.15,3.2,"Sun, 1999",1228,Solid-state synthesized,,
1841,Mg,Mg-26Cu (M),5.3,78.3,330,603.15,3.2,"Reilly, 1967",87,,,
112,A2B,Mg2Ni,3.3,63.2,300,573.15,3.1,"Song, 1998",1224,,,
1958,Mg,Mg2Ni,3.3,63.2,300,573.15,3.1,"Song, 1998",1224,,,
1106,AB5,MmCo3.5Ni1.5,0.72,,25,298.15,3.1,"Guidott, 1977",105,,,
2691,SS,V.99Ta.01,3.5,,40,313.15,3.1,"Yukawa, 2002",1411,,,
637,AB2,ZrMn2Fe1.2,0.7,6.8,25,298.15,3,"Sinha, 1982",509,,,
639,AB2,ZrMn2Ni.8,1.3,18.6,23,296.15,3,"Pourarian, 1984",551,,,
439,AB2,Ti.8Zr.2Cr1.8,,23,0,273.15,3,"Andreev, 1984",684,,,
767,AB2,Ti.9Zr.2Mn1.4Cr.4(VFe).2,2.1,25.5,25,298.15,3,"Xu, 2001",1290,VFe=ferrovanadium,,
524,AB2,Zr(Fe.75Cr.25)2,1.4,25.6,45,318.15,3,"Fang, 2000",1283,,,
773,AB2,Ti.9Zr.2Mn1.8V.2,2.1,26,25,298.15,3,"Xu, 2001",1290,,,
447,AB2,Ti.8Zr.2Mn1.5Cu.5,1.6,27,30,303.15,3,"Hong, 1993",373,,,
850,AB2,Zr.8Ti.2Cr.6Fe1.4,1.6,27,23,296.15,3,"Wallace, 1985",1169,,,
567,AB2,ZrCrFeCu.8,1.2,28,23,296.15,3,"Wallace, 1985",1168,,,
772,AB2,Ti.9Zr.2Mn1.8(VFe).2,2,29.1,25,298.15,3,"Xu, 2001",1290,VFe=ferrovanadium,,
575,AB2,ZrFe1.4Cr.6,1.5,29.9,20,293.15,3,"Ivey, 1984",29,,,
1141,AB5,MmNi4.2Al.4Fe.4,1.1,30,30,303.15,3,"Iwakura, 1995",1177,,,
2592,SS,Pd.90Pt.10,0.3,30.7,80,353.15,3,"Yasumatsu, 1999",1406,,,
624,AB2,ZrMn2.7,1.3,33.6,100,373.15,3,"Uchida, 1986",370,,,
616,AB2,ZrMn2,1.5,36,210,483.15,3,"Fujii, 1987",369,,,
1416,AB5,YNi4Al,1,40.8,60,333.15,3,"Sorgic, 1998",812,,,
2063,MIC,DyCo3,1.3,42,100,373.15,3,"Wallace, 1980",439,,,
2097,MIC,GdCo3 (M),1.4,45,150,423.15,3,"Wallace, 1980",439,,,
696,AB2,GdRu2,1,60,225,498.15,3,"Shaltiel, 1979",361,,,
1914,Mg,Mg0.70Ni0.25Nd0.05,3.4,69,300,573.15,3,"Tanaka, 1999",1479,,Melt spun,
1946,Mg,Mg2CuAl.25 (M),3,72,330,603.15,3,"Biris, 1982",716,,,
1947,Mg,Mg2CuAl.375 (M),3.2,76,330,603.15,3,"Biris, 1982",716,,,
1840,Mg,Mg-25Ni (M),5.7,77.5,323,596.15,3,"Reilly, 1968",88,,,
1986,Mg,Mg2Ni.85Al.15 (M),3.4,84,327,600.15,3,"Biris, 1982",758,,,
184,AB,TiFe (+4.5 w/o Mm),1.6,,27,300.15,3,"Bronca, 1985",549,,,
207,AB,TiFe.9Al.1,1.3,,50,323.15,3,"Lee, 1999",1211,,,sloping plateau
215,AB,TiFe.9Mo.1,1.7,,40,313.15,3,"Reilly, 1976",383,,,
321,AB2,(Ti.75Zr.25)1.05Mn.8Cr1.05V.05Cu.1,1.8,,30,303.15,3,"Park, 2001",1280,,,
326,AB2,CaAl1.8B.2 (M),0.7,,40,313.15,3,"Tanaka, 1995",416,,,
422,AB2,Ti.5Zr.5Mn.9Cr.9Ni.4,1.6,,40,313.15,3,"Liu, 1996",526,,,
424,AB2,Ti.5Zr.5Mn1.36Fe.34,1.5,,100,373.15,3,"Komazaki, 1983",29,,,
548,AB2,Zr.5Ti.5Mn1.2Fe.3,1.6,,150,423.15,3,"Suzuki, 1982",26,,,
560,AB2,ZrCrCo.8V.2,2.2,,150,423.15,3,"Bououdina, 1997",649,,,
605,AB2,ZrMn1.6Co.4,1.3,,150,423.15,3,"Yonezu, 1991",563,,,
766,AB2,Ti.9Zr.1Mn1.4Cr.4V.2S.03,1.7,,5,278.15,3,"Morita, 1997",647,,,
861,AB2,Zr.8Ti.2Ni1.2V.6Mo.2,1.8,,67,340.15,3,"Chen, 1997",820,,,
928,AB2,ZrNi1.2Mn.5Cr.2V.1,1.6,,70,343.15,3,"Moriwaki, 1991",367,,,
1150,AB5,MmNi4.2Mn.8,1,,15,288.15,3,"Mungole, 1999",1205,Fe-containing Indian Mm,,
1159,AB5,MmNi4.5Al.5,1.45,,30,303.15,3,"Jain, 2000",1208,,,
1198,AB5,La.8Ba.2Ni5,1.3,,25,298.15,3,"Goodell, 1980",256,,,
1482,Complex,Na3AlH6,2.2,,150,423.15,3,"Zaluska, 2000",1430,[AlH6]3-,Measured H-content,Ball milled with C
1629,Complex,Li1.8Na1.2AlH6,3.3,,220,493.15,3,"Zaluska, 1999",1423,,Measured H-content,
1702,Mg,MgNi,1.75,,140,413.15,3,"Jiang, 2000",1464,Amorphous,,Sloping plateau
1796,Mg,Mg12Ce,6,,325,598.15,3,"Darriet, 1984",540,,,
1798,Mg,Mg12Ln,5.9,,325,598.15,3,"Darriet, 1980",433,"(Ln = Ce, La, Mm)",,
1908,Mg,Mg0.5Al0.5,3.4,,280,553.15,3,"Zaluska, 2001",1434,,Nanocrystalline,
1924,Mg,Mg0.87Ni0.13 (M),5.7,,325,598.15,3,"Friedlmeier, 1999",1475,,Melt spun,
2027,Mg,Mg-50LaNi5 (M),4,,300,573.15,3,"Sun, 1999",1469,Sintered,,
2050,MIC,CeMg12,6,,325,598.15,3,"Darriet, 1984",540,,,
2146,MIC,La2Ni7,1.4,,50,323.15,3,"Osterreicher, 1976",524,,,
2169,MIC,LaMg2Ni9,0.33,,30,303.15,3,"Kadir, 2000",1314,,,
2176,MIC,LnMg12,5.9,,325,598.15,3,"Darriet, 1980",433,"(Ln = Ce, La, Mm)",,
2489,SS,Pd.9Rh.10,0.7,,50,323.15,3,"Fazle Kibria, 2000",1421,,Deuterium,
2694,SS,V.99Zr.01,3.6,,40,313.15,3,"Yukawa, 2002",1411,,,
1136,AB5,MmNi3Co2,1.4,32.7,20,293.15,2.9,"Osumi, 1979",121,(+ Co1.0 & Co2.5),,
1670,Mg,Mg-5Ni,7.4,76.4,323,596.15,2.9,"Friedlmeier, 1997",714,,,
1332,AB5,M1Ni5,1.3,,30,303.15,2.8,"Hong, 1995",621,(M1=La-rich Mm),,
2692,SS,V.99Ti.01,3.4,,40,313.15,2.8,"Yukawa, 2002",1411,,,
1165,AB5,MmNi4.5Mn.5,1.49,28,20,293.15,2.7,"Wang, 1989",267,,,
2583,SS,Pd.85Rh.15,0.7,31,50,323.15,2.7,"Noh, 1993",867,,,
771,AB2,Ti.9Zr.2Mn1.6Ni.2V.2,2.1,31.7,25,298.15,2.7,"Xu, 2001",1290,,,
1971,Mg,Mg-2Ni,7.2,75.6,316,589.15,2.7,"Friedlmeier, 1997",714,,,
962,AB5,Ce.7La.3Ni4.6Al.4,,,20,293.15,2.7,"Mordkovich, 1992",666,,,
2675,SS,V.99Hf.01,3.6,,40,313.15,2.7,"Yukawa, 2002",1411,,,
846,AB2,Zr.7Ti.3Mn2Fe.8,0.8,14,25,298.15,2.6,"Sinha, 1982",20,,,
214,AB,TiFe.9Mn.1 (M),1.9,29.5,25,298.15,2.6,"Johnson, 1978",330,,,
120,A2B,Mg2Ni,3.6,71.3,300,573.15,2.6,"Li, 2000",1236,Hydriding combustion synthesis,,
1967,Mg,Mg2Ni,3.6,71.3,300,573.15,2.6,"Li, 2000",1236,Hydriding combustion synthesis,,
2664,SS,V.995C.005,2.1,,25,298.15,2.6,"Cantrell, 1999",1402,,Reversible capacity only,
563,AB2,ZrCrFe1.6,1.2,29.1,30,303.15,2.5,"Uchida, 1986",370,,,
2163,MIC,LaCaMgNi9,1.8,33,20,293.15,2.5,"Chen, 2000",1295,,,
2164,MIC,LaCaMgNi9,1.8,33,20,293.15,2.5,"Chen, 2000",1316,,,
1000,AB5,ErNi3.5Al1.5,0.7,39.8,115,388.15,2.5,"Sorgic, 1996",591,,,
99,A2B,Mg1.9Ti.1Ni,2.9,62.5,300,573.15,2.5,"Liang, 1999",1226,Nanocrystalline,,
1771,Mg,Mg1.9Ti.1Ni,2.9,62.5,300,573.15,2.5,"Liang, 1999",1226,Nanocrystalline,,
118,A2B,Mg2Ni,3.6,64.6,300,573.15,2.5,"Lutz, 1977",420,,,
1964,Mg,Mg2Ni,3.6,64.6,300,573.15,2.5,"Lutz, 1977",420,(Dynamic PCT),,
1687,Mg,Mg7Zn3,2.5,,315,588.15,2.5,"Akiba, 1991",709,,,
2017,Mg,Mg4La,4.3,,315,588.15,2.5,"Semenenko, 1981",1498,,,Sloping plateau
2351,MIC,Y2Ni7,0.3,,50,323.15,2.5,"van Essen, 1980",355,,,
2529,SS,Ti.33V.37Mn.30 (M),3,,100,373.15,2.5,"Nakamura, 2000",1409,,,
1293,AB5,LaNi5,1.5,30.1,21,294.15,2.4,"van Vucht, 1970",93,,,
1087,AB5,LaNi4Ag,1.1,,40,313.15,2.4,"Van Mal, 1974",98,,,
1299,AB5,LaNi5.63,1.3,,25,298.15,2.4,"Goodell, 1980",256,,,
1878,Mg,Mg.7Li.1Ni.1Sn.1,2.3,,310,583.15,2.4,"Nachman, 1982",700,,,
2609,SS,Pd.952Ti.048,0.4,27.2,100,373.15,2.3,"Evans, 1980",462,,,
1328,AB5,LmNi4.4Co.2Mn.2Al.2,1.3,34.1,50,323.15,2.3,"Groll, 1989",266,(Lm = La-rich Mm),,
90,A2B,Mg1.75Ti.25Ni.75Cu.25,2,,300,573.15,2.3,"Yuan, 1999",1229,,,
212,AB,TiFe.9Cu.1,1.2,,40,313.15,2.3,"Reilly, 1976",383,,,
1215,AB5,La.9Mg.1Ni5,1.4,,25,298.15,2.3,"Goodell, 1980",256,,,
1760,Mg,Mg.56Al.34Y.1,3.3,,310,583.15,2.3,"Nachman, 1982",700,,,
1761,Mg,Mg1.75Ti.25Ni.75Cu.25,2,,300,573.15,2.3,"Yuan, 1999",1229,,,
1083,AB5,LaNi4.9Al0.1,,,40,313.15,2.23,"Joubert, 2000",1512,,,
958,AB5,Ce.5La.5Ni2.5Cu2.5,1.1,22.9,23,296.15,2.2,"Pourarian, 1986",254,,,
444,AB2,Ti.8Zr.2Mn1.2V.2Cr.6,1.9,30.5,20,293.15,2.2,"Gamo, 1979",35,,,
167,AB,TiCo,1.3,57.8,150,423.15,2.2,"Osumi, 1980",80,,,
166,AB,TiCo,1.1,61.1,150,423.15,2.2,"Someno, 1979",381,,,
110,A2B,Mg2Ni,3.3,67,300,573.15,2.2,"Liang, 1999",1226,Nanocrystalline,,
1956,Mg,Mg2Ni,3.3,67,300,573.15,2.2,"Liang, 1999",1226,Nanocrystalline,,
1296,AB5,LaNi5 (M),1.9,,21,294.15,2.2,"Lakner, 1980",165,,,
1330,AB5,LmNi4.85Sn.15,1.5,,20,293.15,2.2,"Isselhorst, 1995",625,(Lm = La-rich Mm),,
1689,Mg,Mg9Mm,4.8,,310,583.15,2.2,"Reilly, 1976",490,,,
1808,Mg,Mg17Al11Ti (M),4.7,,304,577.15,2.2,"Lupu, 1982",757,,,
1863,Mg,Mg.59Al.36Y.05,2,,310,583.15,2.2,"Nachman, 1982",700,,,
2195,MIC,MmMg9,4.8,,310,583.15,2.2,"Reilly, 1974",491,,,
1164,AB5,MmNi4.5Mn.5,1.3,17.6,20,293.15,2.1,"Osumi, 1979",120,"(+ Mn.25, Mn.75, Mn1.0)",,
1086,AB5,LaNi4.9Sn0.1,1.3,32,35,308.15,2.1,"Filatova, 2001",1527,,,
1002,AB5,ErNi4Al,0.9,32.4,0,273.15,2.1,"Sorgic, 1996",591,,,
1025,AB5,LaNi4.5Al.5,1.2,,100,373.15,2.1,"Nakamura, 1997",809,,,
1036,AB5,LaNi4.5Pd.5 (M),1.28,,25,298.15,2.1,"Goodell, 1980",256,,,
1161,AB5,MmNi4.5Al0.5,1.6,,22,295.15,2.1,"Jain, 2002",1533,,,
1895,Mg,Mg.8Al.1La.1,4.2,,310,583.15,2.1,"Nachman, 1982",700,,,
867,AB2,Zr.9Ti.1Cr.55Fe1.45,1.6,1.03,10,283.15,2,"Park, 2001",1292,,,
847,AB2,Zr.7Ti.3MnFe,1.7,10,23,296.15,2,"Sinha, 1982",25,,,
2076,MIC,Er6Fe23,0.8,19,0,273.15,2,"Smith, 1983",612,,,
1317,AB5,LaNi6.37Mn0.33,0.8,23.2,20,293.15,2,"Verbetsky, 1989",1529,,,
2435,MIC,(Y.5Ca.5)(MgCa)Ni9,2,25.8,-10,263.15,2,"Kadir, 1999",1304,,,Sloping plateau
2433,MIC,(La.65Ca.35)(Mg1.32Ca.68)Ni9,,26.8,10,283.15,2,"Kadir, 2000",1314,,,
2485,SS,Pd.9Pt.1,0.4,27.4,25,298.15,2,"Thiebaut, 1995",482,,,
824,AB2,TiMn1.4Ni.1,,28,0,273.15,2,"Andreev, 1984",684,,,
147,AB,Ti.46Fe.45V.05Mn.05,1.7,28.6,22,295.15,2,"Mitrokhin, 1993",396,,,
551,AB2,Zr.6Ho.4Co2,1,29.3,50,323.15,2,"Ramesh, 1993",363,,,
635,AB2,ZrMn2Fe.8,1.2,29.3,30,303.15,2,"Uchida, 1986",370,,,
598,AB2,ZrMn1.11Fe1.22,1.3,29.4,30,303.15,2,"Uchida, 1986",370,,,
806,AB2,TiCr2,1.8,29.7,-40,233.15,2,"Kabutomori, 1995",479,,,
440,AB2,Ti.8Zr.2CrMn,,30,0,273.15,2,"Andreev, 1984",684,,,
1154,AB5,MmNi4.4Al.6,1.2,30,30,303.15,2,"Iwakura, 1995",1177,,,
450,AB2,Ti.8Zr.2Mn1.6V.2Cr.2,1.9,30.5,20,293.15,2,"Gamo, 1979",35,,,
601,AB2,ZrMn1.22Fe1.14,1.2,31,40,313.15,2,"Uchida, 1986",370,,,
1142,AB5,MmNi4.2Al.4Mn.4,1.4,31,30,303.15,2,"Iwakura, 1995",1177,,,
1354,AB5,MmCFNi4.8Al.2,1.33,31.4,25,298.15,2,"Mendelsoh, 1979",265,(MmCF = cerium-free Mm),,
1140,AB5,MmNi4.2Al.4Cr.4,1.3,31.8,30,303.15,2,"Iwakura, 1995",1177,,,
2060,MIC,Dy2Co7 (M),1.1,34.2,50,323.15,2,"Ming, 1999",1300,,,
2059,MIC,Dy2Co7 (M),1.1,35.8,50,323.15,2,"Goudy, 1976",186,,,
561,AB2,ZrCrFe,1.6,36,51,324.15,2,"Yu, 1985",555,,,
2178,MIC,Lu6Fe23,0.6,39.7,0,273.15,2,"Smith, 1983",612,,,
1633,Complex,Li3Be2H5,8.1,40,300,573.15,2,"Zaluska, 2000",1450,,Measured H-content,
2256,MIC,Tb2Co7 (M),1.1,40.4,50,323.15,2,"Goudy, 1976",186,,,
732,AB2,LaRh2 (M),1.4,44.3,244,517.15,2,"Shaltiel, 1979",361,,,
923,AB2,ZrCr2Co.8,1,45.3,100,373.15,2,"Drasner, 1991",564,,,
678,AB2,GdCo2 (M),1.5,48,200,473.15,2,"Shaltiel, 1979",361,,,
2657,SS,V.8Ti.2,3,48.1,80,353.15,2,"Ono, 1980",452,,,
170,AB,TiCo (M),1.45,54,152,425.15,2,"Burch, 1979",500,,,
2225,MIC,Pr2Co7 (M),1.1,54.6,150,423.15,2,"Goudy, 1976",186,,,
1783,Mg,Mg-10Ni (M),,78.2,303,576.15,2,"Akiba, 1982",91,,,
1838,Mg,Mg-23Ni (M),,78.2,300,573.15,2,"Akiba, 1982",91,,,
2010,Mg,Mg-33Mg2Ni (M),5.8,79,302,575.15,2,"Buchner, 1978",699,,,
1982,Mg,Mg2Ni.75Fe.25 (M),3.6,86,312,585.15,2,"Lupu, 1983",717,,,
1781,Mg,Mg-10Ni,6.2,90,300,573.15,2,"Hong, 2002",1494,,Rotation-cylinder synthesis method,
1973,Mg,Mg2Ni.75Al.25 (M),3.5,90,327,600.15,2,"Biris, 1982",758,,,
148,AB,Ti.48Fe.47V.025Mn.025,1.7,,22,295.15,2,"Verbetsky, 1998",1219,,,
156,AB,Ti1.3Fe,1.9,,25,298.15,2,"Ma, 2000",1222,,,sloping plateau
417,AB2,Ti.475Zr.475La.05Mn.8Cr.8Ni.4,1.8,,40,313.15,2,"Liu, 1995",415,,,
421,AB2,Ti.5Zr.5Cr1.5Ni.5,1.4,,40,313.15,2,"Bououdina, 1998",1249,,,sloping plateau
476,AB2,TiVMn,2.4,,70,343.15,2,"Bernauer, 1989",344,,,
520,AB2,Zr(Cr1-yNiy)2,1.6,,23,296.15,2,"Drasner, 1990",561,(y=0.125-0.5),,
525,AB2,Zr(Fe.75Cr.25)2,1.5,,45,318.15,2,"Esayed, 1997",846,,,
564,AB2,ZrCrFe1.6,1.3,,23,296.15,2,"Wallace, 1985",1168,,,sloping plateau
627,AB2,ZrMn2.8,1.6,,50,323.15,2,"van Essen, 1980",17,,,
862,AB2,Zr.8Ti.2Ni1.2V.6Si.2,1.9,,67,340.15,2,"Chen, 1997",820,,,
871,AB2,Zr.9Ti.1CrFe.8V.2,1.8,,150,423.15,2,"Bououdina, 1997",649,,,
873,AB2,Zr.9Ti.1CrNi.8V.2,1.8,,150,423.15,2,"Bououdina, 1997",649,,,
904,AB2,ZrCoV.2Cr.8,1.5,,100,373.15,2,"Soubeyroux, 1999",1261,y=0-1,,
1022,AB5,LaNi4.55Al.45,1.6,,80,353.15,2,"Nakamura, 1994",590,,,
1072,AB5,LaNi4.8C.2,1.4,,25,298.15,2,"Goodell, 1980",256,,,
1119,AB5,MmNi3.55Co0.75Mn0.4Al0.3B0.3,0.9,,60,333.15,2,"Ye, 2002",1516,"Mm=Ce-rich Mm, pure B added",,
1149,AB5,MmNi4.2Mn.8,1,,15,288.15,2,"Mungole, 1997",849,,,
1252,AB5,LaCu5,0.55,,78,351.15,2,"Shinar, 1978",131,,,
1278,AB5,LaNi5,,,22,295.15,2,"Kisi, 1994",675,,,
1353,AB5,MmB5,1.1,,30,303.15,2,"Adzic, 1995",264,(B5 = Ni3.55Co.75Mn.4Al.3),,
1397,AB5,SmCo5,0.54,,21,294.15,2,"Zijlstra, 1969",148,,,
1630,Complex,Li2BeH4,6,,300,573.15,2,"Zaluska, 2000",1450,,Measured H-content,
1645,Complex,LiBeH3,5.1,,300,573.15,2,"Zaluska, 2000",1450,,Measured H-content,
1756,Mg,Mg.56Al.34La.05Y.05,3.1,,310,583.15,2,"Nachman, 1982",700,,,
