Repository: catastropiyush/Teaching_vroom

# Itzpapalotl
This repository contains notes and links.

Itzpapalotl means obsidian butterfly in Nahuatl :)

File: hydstormatdb-hydpark.csv (part 2 of 4)
810,AB2,TiCrMn,2.1,19.6,40,313.15,190,"Beeri, 2000",1269,,at T=-60C,
1509,Complex,NaAlH4,7.5,12.8,210,483.15,153,"Dymova, 1975",720,[AlH4]-,Stoichiometric H-content,
1502,Complex,NaAlH4,4.2,,180,453.15,135,"Bogdanovic’, 1997",1422,[AlH4]-,Measured H-contents,Various dopants
1508,Complex,NaAlH4,7.5,,180,453.15,135,"Bogdanovic', 1997",719,[AlH4]-,Stoichiometric H-content,Ti-catalyzed
1807,Mg,Mg17Al10Ti2 (M),4.1,,304,577.15,2,"Lupu, 1982",757,,,
1866,Mg,Mg.67Li.11Ni.11Sn.06Cu.06,1.7,,310,583.15,2,"Nachman, 1982",700,,,
1869,Mg,Mg.725Li.1Ni.1Sn.05Cu.025,1.5,,310,583.15,2,"Nachman, 1982",700,,,
1877,Mg,Mg.7Li.1Ni.1Sn.05Zn.05,1.5,,310,583.15,2,"Nachman, 1982",700,,,
1898,Mg,Mg.8Li.05Ni.1Sn.05,2.5,,310,583.15,2,"Nachman, 1982",700,,,
2007,Mg,Mg-30CFMmNi5,5.3,,350,623.15,2,"Sai Raman, 1999",1477,,Ball milled composites,
2008,Mg,Mg-30LaNi5 (M),5.1,,300,573.15,2,"Sun, 1999",1469,Sintered,,
2009,Mg,Mg-30MmNi4.6Al0.4,5,,350,623.15,2,"Davidson, 1999",1476,,Ball milled composites,
2233,MIC,Pr3Ni.5Cu.5,1.8,,30,303.15,2,"Au, 1994",599,,,
2379,MIC,YFe1.5Ni1.5 (M),1.3,,120,393.15,2,"Yamaguchi, 1989",615,,,
2525,SS,Ti.278Cr.422V.25Fe.05,2.5,,20,293.15,2,"Itoh, 2002",1412,,,Heat treated
2637,SS,V.37Ti.33Mn.3,2.6,,25,298.15,2,"Akiba, 1997",845,,,
2655,SS,V.8Nb.2,3.1,,45,318.15,2,"Wiswall, 1972",318,,,
768,AB2,Ti.9Zr.2Mn1.4Cr.4V.2,2.1,26.7,25,298.15,1.9,"Xu, 2001",1290,,,
129,A2B,Mg2Ni.75Fe.25 (M),3.3,65.2,300,573.15,1.9,"Yuan, 1997",828,,Includes free Mg,
1981,Mg,Mg2Ni.75Fe.25 (M),3.3,65.2,300,573.15,1.9,"Yuan, 1997",828,,,
1857,Mg,Mg.56Al.34YM.1,2.9,,310,583.15,1.9,"Nachman, 1982",700,(YM=Yttrium Mischmetal),,
1858,Mg,Mg.59Al.36La.05,3,,310,583.15,1.9,"Nachman, 1982",700,,,
1098,AB5,LaNi4Cu,,,40,313.15,1.83,"Joubert, 2000",1512,,,
829,AB2,TiMn1.5,1.9,27.9,0,273.15,1.8,"Andreev, 1982",522,,,
2602,SS,Pd.92Pt.08,0.4,30.7,80,353.15,1.8,"Yasumatsu, 1999",1406,,,
1289,AB5,LaNi5,1.5,30.8,25,298.15,1.8,"Lundin, 1975",260,,,
2613,SS,Pd.95Co.05,,31.8,50,323.15,1.8,"Holder, 1996",624,,,
1275,AB5,LaNi3Cu2,1.1,33,35,308.15,1.8,"Ganich, 1999",1523,,,
216,AB,TiFe.9Ni.1,1.4,35.6,50,323.15,1.8,"Lee, 1999",1211,,,
1108,AB5,MmCo5,0.7,40.2,40,313.15,1.8,"Osumi, 1978",117,,,
2658,SS,V.8Ti.2,3.4,60,110,383.15,1.8,"Sirotina, 1995",1158,,(cal),
1156,AB5,MmNi4.5Al.5,1.1,,25,298.15,1.8,"Kim, 1990",673,,,
1758,Mg,Mg.56Al.34Mm.1,2.2,,310,583.15,1.8,"Nachman, 1982",700,,,
1860,Mg,Mg.59Al.36Ni.05,3.4,,310,583.15,1.8,"Nachman, 1982",700,,,
1868,Mg,Mg.725Li.1Ni.1Sn.025Zn.025Cu.025,1.4,,310,583.15,1.8,"Nachman, 1982",700,,,
1873,Mg,Mg.75Li.1Ni.1Sn.05,1.9,,310,583.15,1.8,"Nachman, 1982",700,,,
1899,Mg,Mg.8Li.05Ni.1Zn.05,1.6,,310,583.15,1.8,"Nachman, 1982",700,,,
1279,AB5,LaNi5,1.4,29.1,20,293.15,1.7,"Zhang, 1989",262,(Chemically recovered),,
1287,AB5,LaNi5,1.5,30.2,25,298.15,1.7,"Luo, 1998",815,,,
1972,Mg,Mg2Ni.63Fe.37 (M),3.7,82,320,593.15,1.7,"Lupu, 1983",717,,,
94,A2B,Mg1.9Al.1Ni.8Cu.2,,,250,523.15,1.7,"Tsushio, 1998",830,,,
1209,AB5,La.8Sr.2Ni5,1.48,,25,298.15,1.7,"Goodell, 1980",256,,,
1284,AB5,LaNi5,1.5,,25,298.15,1.7,"Goodell, 1980",256,,,
1286,AB5,LaNi5,1.5,,23,296.15,1.7,"Bowman, 1997",642,Gas atomized,,
1757,Mg,Mg.56Al.34La.1,2.1,,310,583.15,1.7,"Nachman, 1982",700,,,
1766,Mg,Mg1.9Al.1Ni.8Cu.2,,,250,523.15,1.7,"Tsushio, 1998",830,,,
2006,Mg,Mg-30 LaNi5 (M),5.3,,310,583.15,1.7,"Liang, 2000",1481,,Ball milled composite,
2028,Mg,Mg-50ZrFe1.4Cr0.6,3.4,,300,573.15,1.7,"Wang, 2000",1480,,H2-ball milled composite,
1016,AB5,LaNi4.25Co0.75,,,40,313.15,1.65,"Joubert, 2000",1512,,,
638,AB2,ZrMn2Ni.8,,25,23,296.15,1.6,"Pedziwiatr, 1983",28,,,
1298,AB5,LaNi5.5Mn0.1Al0.05,1,26,20,293.15,1.6,"Verbetsky, 1989",1529,,,
854,AB2,Zr.8Ti.2FeMn,1.4,30,30,303.15,1.6,"Park, 1991",562,,,
1920,Mg,Mg0.80Ni0.15Nd0.05,4.9,76,300,573.15,1.6,"Tanaka, 1999",1479,,Melt spun,
211,AB,TiFe.9Cr.1 (M),1.7,,40,313.15,1.6,"Reilly, 1976",383,,,
1031,AB5,LaNi4.5Mn.5,1.4,,100,373.15,1.6,"Nakamura, 1997",809,,,
1101,AB5,LaNi4Cu,1.32,,40,313.15,1.6,"Van Mal, 1974",98,,,
1872,Mg,Mg.75Li.1Ni.1Cu.05,1.9,,310,583.15,1.6,"Nachman, 1982",700,,,
1883,Mg,Mg.8275Ni.05Cu.0775Zn.045,3.8,,299,572.15,1.6,"Rohy, 1978",90,,,
1888,Mg,Mg.85Cu.1Ni.05,3.1,,299,572.15,1.6,"Rohy, 1978",90,,,
1889,Mg,Mg.85Cu.1Ni.05Sn.02,2.3,,299,572.15,1.6,"Rohy, 1978",90,,,
1894,Mg,Mg.8Al.1Cu.1,1.5,,310,583.15,1.6,"Nachman, 1982",700,,,
1896,Mg,Mg.8Al.1Y.1,4.1,,310,583.15,1.6,"Nachman, 1982",700,,,
2472,SS,Pd.95U.05,0.3,,108,381.15,1.6,"Feenstra, 1987",609,,,
2524,SS,Ti.25V.35Cr.40,2.6,,40,313.15,1.6,"Okada, 2002",1414,,Reversible capacity only,Heat treated 1573K /1 min
577,AB2,ZrFe1.5Cr,1.5,23,23,296.15,1.5,"Sinha, 1985",554,,,
1085,AB5,LaNi4.9Mn0.1,1.4,29,35,308.15,1.5,"Ganich, 1999",1521,,,
1280,AB5,LaNi5,1.4,29.5,21,294.15,1.5,"Shilov, 1988",672,,,
839,AB2,Zr.79Ti.21MnFe1.02,1.5,33,30,303.15,1.5,"Uchida, 1986",370,,,
1084,AB5,LaNi4.9Al0.1,1.4,33,35,308.15,1.5,"Filatova, 2001",1527,,,
898,AB2,ZrCo1.5V.5,1.5,34.3,50,323.15,1.5,"Shaltiel, 1977",14,,,
423,AB2,Ti.5Zr.5Mn1.2Fe.3,1.9,39,120,393.15,1.5,"Komazaki, 1983",29,,,
2360,MIC,Y4.3Sc.7Si2.6Ge.4,0.5,39.4,426,699.15,1.5,"McColm, 1987",611,,,
425,AB2,Ti.5Zr.5Mn2,1.8,40,70,343.15,1.5,"Gamo, 1979",34,,,
2260,MIC,TbCo3 (M),1.3,44,100,373.15,1.5,"Wallace, 1980",439,,,
1679,Mg,Mg-5V,5.8,62,310,583.15,1.5,"Liang, 1999",1474,,Ball milled composite,
157,AB,Ti1.3Fe + 1.5 wt.% Mm,1.6,,25,298.15,1.5,"Ma, 2000",1222,,,sloping plateau
158,AB,Ti1.3Fe + 6 wt.% Mm,1.8,,25,298.15,1.5,"Ma, 2000",1222,,,sloping plateau
1199,AB5,La.8Ca.2Ni5,1.6,,25,298.15,1.5,"Goodell, 1980",256,,,
1759,Mg,Mg.56Al.34Ni.05Y.05,2.6,,310,583.15,1.5,"Nachman, 1982",700,,,
1856,Mg,Mg.56Al.34YM.05Mm.05,1.1,,310,583.15,1.5,"Nachman, 1982",700,,,
1870,Mg,Mg.72Li.28,5.5,,350,623.15,1.5,"Huot, 1998",843,,,
1871,Mg,Mg.75Li.1Ni.05Sn.05Cu.05,1.3,,310,583.15,1.5,"Nachman, 1982",700,,,
1885,Mg,Mg.845Ni.05Cu.1Y.005,2.9,,299,572.15,1.5,"Rohy, 1978",90,,,
2557,SS,Mg.72Li.28,5.5,,350,623.15,1.5,"Huot, 1998",843,,,
982,AB5,CeCo5 (M),0.6,39,20,293.15,1.45,"Burnasheva, 1978",1517,,,Lower plateau
979,AB5,CeCo5,0.5,40,20,293.15,1.45,"Burnasheva, 1978",1518,,,
976,AB5,Ce0.8Pr0.2Co5 (M),0.6,37,20,293.15,1.42,"Burnasheva, 1978",1517,,,Lower plateau
1372,AB5,NdNi4.6Sn.4,1,26.4,20,293.15,1.4,"Takaguchi, 2000",1196,,,sloping plateau
2463,SS,Pd.95Ni.05,,31.6,50,323.15,1.4,"Holder, 1996",624,,,
149,AB,Ti.96Zr.04Fe.95Nb.04,1.7,31.8,30,303.15,1.4,"Sasai, 1983",79,,,
191,AB,TiFe.7Mn.2,2,34.7,40,313.15,1.4,"Reilly, 1976",383,,,
1668,Mg,Mg-5Ni,5.9,102,300,573.15,1.4,"Hong, 2002",1494,,Rotation-cylinder synthesis method,
97,A2B,Mg1.9Ca.1Ni.8Cu.2,,,250,523.15,1.4,"Tsushio, 1998",830,,,
1769,Mg,Mg1.9Ca.1Ni.8Cu.2,,,250,523.15,1.4,"Tsushio, 1998",830,,,
1864,Mg,Mg.62Al.38,2.3,,310,583.15,1.4,"Nachman, 1982",700,,,
1875,Mg,Mg.75Zn.1Ni.05,3,,299,572.15,1.4,"Rohy, 1978",90,,,
2011,Mg,Mg3La,3.9,,290,563.15,1.4,"Semenenko, 1981",1498,,,
1079,AB5,LaNi4.93In.07,,35.2,30,303.15,1.37,"Mendlesohn, 1980",487,,,
1003,AB5,EuNi5,1.2,26,25,298.15,1.3,"Gavra, 1985",280,,,
1297,AB5,LaNi5.2Mn0.05Al0.05,0.8,26.8,20,293.15,1.3,"Verbetsky, 1989",1529,,,
2162,MIC,LaCaMgNi6Mn3,1.8,32.3,20,293.15,1.3,"Chen, 2000",1316,,,
138,A2B,Mg2Ni0.75Ti0.25,3.2,59,250,523.15,1.3,"Yang, 2002",1493,,Ball milling + diffusion synthesis,
1994,Mg,Mg2Ni0.75Ti0.25,3.2,59,250,523.15,1.3,"Yang, 2002",1493,,Ball milling + diffusion synthesis,
1784,Mg,Mg-10Ni (M),7.2,77.4,292,565.15,1.3,"Friedmmeier, 1988",713,,,
192,AB,TiFe.7Mn.3,1.6,,40,313.15,1.3,"Sandrock, 1976",76,,,
1677,Mg,Mg-5Tm,4.8,,300,573.15,1.3,"Liang, 1999",1478,"Tm=Ti, V, Mn, Fe, Ni",Ball milled composites,
1678,Mg,Mg-5V,5.6,,300,573.15,1.3,"Dehouche, 2000",1483,,Ball milled composite,
2085,MIC,ErNi3,1,,25,298.15,1.3,"Goudy, 1976",186,,,
2528,SS,Ti.33V.37Mn.30 (M),2.3,,80,353.15,1.3,"Nakamura, 2000",1410,,Deuterium,
973,AB5,Ce0.6Pr0.4Co5 (M),0.6,38.5,20,293.15,1.26,"Burnasheva, 1978",1517,,,Lower plateau
1107,AB5,MmCo4.25Ni0.75,0.77,,25,298.15,1.25,"Guidott, 1977",105,,,
2086,MIC,ErNi3,1.5,23.8,-40,233.15,1.2,"Verbetsky, 1996",636,,,
2058,MIC,CePtAl,0.3,24,22,295.15,1.2,"Bobet, 2002",1348,,,
1059,AB5,LaNi4.7Al.3,1.37,29.7,50,323.15,1.2,"Groll, 1989",266,,,
206,AB,TiFe.9Al.1,1.3,30,25,298.15,1.2,"Bruzzone, 1981",422,,,
1056,AB5,LaNi4.75Al0.25,1.2,33.7,35,308.15,1.2,"Filatova, 1999",1522,,,
137,A2B,Mg2Ni0.75Ti0.25,3.2,56,250,523.15,1.2,"Yang, 2002",1493,,Ball milling + diffusion synthesis,
1993,Mg,Mg2Ni0.75Ti0.25,3.2,56,250,523.15,1.2,"Yang, 2002",1493,,Ball milling + diffusion synthesis,
134,A2B,Mg2Ni0.75Cu0.25,3.2,59,250,523.15,1.2,"Yang, 2002",1493,,Ball milling + diffusion synthesis,
1990,Mg,Mg2Ni0.75Cu0.25,3.2,59,250,523.15,1.2,"Yang, 2002",1493,,Ball milling + diffusion synthesis,
878,AB2,Zr.9Ti.1Ni1.3V.2Mn.6La.05,1.4,,40,313.15,1.2,"Gao, 1998",855,,,
983,AB5,CeCo5 (M),1.7,,21,294.15,1.2,"Lakner, 1980",101,,,
1051,AB5,LaNi4.6Si.4,1,,25,298.15,1.2,"Ting, 1998",864,Gas atomized,,
1082,AB5,LaNi4.9Al.1,1.5,,25,298.15,1.2,"Goodell, 1980",256,,,
1091,AB5,LaNi4Co,1.4,,40,313.15,1.2,"Van Mal, 1974",98,,,
1901,Mg,Mg.8Li.1Ni.1,2,,310,583.15,1.2,"Nachman, 1982",700,,,
2308,MIC,Ti4Ni2O,0.9,,0,273.15,1.2,"Takeshita, 2000",1322,,,Sloping plateau
2530,SS,Ti.346V.10Cr.554,2.5,,40,313.15,1.2,"Okada, 2002",1414,,Reversible capacity only,"Heat treated, sloping plateau"
2084,MIC,ErFe3,0.8,42.9,150,423.15,1.15,"Goudy, 1976",186,,,
989,AB5,CeNi4.25Mn.75,1.4,24.7,23,296.15,1.1,"Pourarian, 1985",423,,,
1258,AB5,LaNi2Cu3,0.9,32,35,308.15,1.1,"Ganich, 1999",1523,,,
1202,AB5,La.8Ce.2Ni4.8Sn.25,1.2,32.4,25,298.15,1.1,"Zhang, 1996",679,,,
1109,AB5,MmCo5,0.7,32.8,25,298.15,1.1,"Kitada, 1977",507,,,
2440,MIC,CaTiMgNi9,1.9,33.4,20,293.15,1.1,"Chen, 2000",1316,,,
1078,AB5,LaNi4.8Sn0.2,1.2,33.5,35,308.15,1.1,"Filatova, 1999",1522,,,
1230,AB5,La0.75Ce0.25Ni4Cu0.9Ti0.1,1.4,38.4,22,295.15,1.1,"Petrova, 1989",1520,,,
1225,AB5,La0.65Ce0.28Pr0.07Co5,1,47,50,323.15,1.1,"Sarynin, 1981",1526,,,
109,A2B,Mg2Ni,3.2,61,250,523.15,1.1,"Yang, 2002",1493,,Ball milling + diffusion synthesis,
1955,Mg,Mg2Ni,3.2,61,250,523.15,1.1,"Yang, 2002",1493,,Ball milling + diffusion synthesis,
1828,Mg,Mg-1Ni,4.6,102,300,573.15,1.1,"Hong, 2002",1494,,Rotation-cylinder synthesis method,
116,A2B,Mg2Ni,3.5,,250,523.15,1.1,"Tsushio, 1998",830,,,
949,AB5,Ca.8Mm.2Ni4.9Zn.1,1.08,,30,303.15,1.1,"Liang, 2001",1203,,,
1030,AB5,LaNi4.5Cu.5,1.3,,20,293.15,1.1,"Sakai, 1990",570,,,
1069,AB5,LaNi4.82Si0.25,1.6,,20,293.15,1.1,"Jain, 2002",1534,,,
1104,AB5,LaNi4Fe,1,,40,313.15,1.1,"Van Mal, 1974",98,,,
1193,AB5,La.6Ca.4Ni5 (M),1.7,,38,311.15,1.1,"Shinar, 1978",113,(+ other Ca levels),,
1203,AB5,La.8Ce.2Ni4.8Sn.25,1.3,,25,298.15,1.1,"Kumar, 1995",263,,,
1212,AB5,La.8Y.2Ni4.8Mn.2,1.4,,0,273.15,1.1,"Nakamura, 1996",450,,,
1962,Mg,Mg2Ni,,,250,523.15,1.1,"Tsushio, 1998",830,,,
2487,SS,Pd.9Rh.1,0.7,24,25,298.15,1.03,"Thiebaut, 1995",482,,,
857,AB2,Zr.8Ti.2MnFe,1.7,11,23,296.15,1,"Sinha, 1982",25,,,
600,AB2,ZrMn1.22Fe1.11,1.5,13,23,296.15,1,"Sinha, 1983",23,,,
572,AB2,ZrFe1.4Cr,1.7,21,23,296.15,1,"Sinha, 1985",554,,,
681,AB2,GdFe2,1.5,29,292,565.15,1,"Shaltiel, 1979",361,,,
1285,AB5,LaNi5,1.5,31.8,15,288.15,1,"Murray, 1981",261,,,
1042,AB5,LaNi4.6Cu0.3Mn0.1,1.4,32,35,308.15,1,"Ganich, 1999",1521,,,
2161,MIC,LaCaMgNi6Mn.3,1.8,32.3,20,293.15,1,"Chen, 2000",1295,,,
1229,AB5,La0.75Ce0.25Ni4Cu0.9Al0.1,1.4,32.9,22,295.15,1,"Petrova, 1989",1520,,,
472,AB2,TiV1.6Ni.4,3.3,33.2,120,393.15,1,"Chen, 1994",1163,,,
2439,MIC,CaTiMgNi9,1.9,33.4,20,293.15,1,"Chen, 2000",1295,,,
1065,AB5,LaNi4.7Si.3,1.1,33.8,25,298.15,1,"Meli, 1992",674,,,
451,AB2,Ti.8Zr.2Mn1.7V.2Mo.1,2,35,14,287.15,1,"Gamo, 1979",35,,,
557,AB2,ZrCr2Ni.8,1.4,37.9,100,373.15,1,"Drasner, 1991",564,,,
971,AB5,Ce0.4Pr0.6Co5 (M),0.6,38.5,20,293.15,1,"Burnasheva, 1978",1517,,,Lower plateau
253,AB,HfNi (M),1.3,40,190,463.15,1,"Nemirovskaya, 1991",606,,,
249,AB,HfCo,1.3,43,270,543.15,1,"Nemirovskaya, 1991",606,,,
127,A2B,Mg2Ni.75Cu.25,,53.2,227,500.15,1,"Darnaudery, 1983",418,,,
1978,Mg,Mg2Ni.75Cu.25,,53.2,227,500.15,1,"Darnaudery, 1983",418,,,
136,A2B,Mg2Ni0.75Mn0.25,3.2,58,250,523.15,1,"Yang, 2002",1493,,Ball milling + diffusion synthesis,
1992,Mg,Mg2Ni0.75Mn0.25,3.2,58,250,523.15,1,"Yang, 2002",1493,,Ball milling + diffusion synthesis,
126,A2B,Mg2Ni.75Cr.25,3,59.9,248,521.15,1,"Darnaudery, 1983",418,,,
1977,Mg,Mg2Ni.75Cr.25,3,59.9,248,521.15,1,"Darnaudery, 1983",418,,,
135,A2B,Mg2Ni0.75Fe0.25,3.2,60,250,523.15,1,"Yang, 2002",1493,,Ball milling + diffusion synthesis,
1991,Mg,Mg2Ni0.75Fe0.25,3.2,60,250,523.15,1,"Yang, 2002",1493,,Ball milling + diffusion synthesis,
1642,Complex,LiAlH4,10.6,61,200,473.15,1,"Block, 1965",783,[AlH4]-,,
131,A2B,Mg2Ni.75Zn.25,3.3,61.5,246,519.15,1,"Darnaudery, 1983",418,,,
1985,Mg,Mg2Ni.75Zn.25,3.3,61.5,246,519.15,1,"Darnaudery, 1983",418,,,
130,A2B,Mg2Ni.75V.25,2.9,62.4,250,523.15,1,"Darnaudery, 1983",418,,,
1983,Mg,Mg2Ni.75V.25,2.9,62.4,250,523.15,1,"Darnaudery, 1983",418,,,
128,A2B,Mg2Ni.75Fe.25,2.8,63.2,253,526.15,1,"Darnaudery, 1983",418,,,
1979,Mg,Mg2Ni.75Fe.25,2.8,63.2,253,526.15,1,"Darnaudery, 1983",418,,,
318,AB,ZrNi,2,64,300,573.15,1,"Nemirovskaya, 1991",606,,,
124,A2B,Mg2Ni.75Co.25,3.1,64.5,279,552.15,1,"Darnaudery, 1983",418,,,
1975,Mg,Mg2Ni.75Co.25,3.1,64.5,279,552.15,1,"Darnaudery, 1983",418,,,
311,AB,ZrCo,2,66,430,703.15,1,"Nemirovskaya, 1991",606,,,
1980,Mg,Mg2Ni.75Fe.25,2.9,66,285,558.15,1,"Selvam, 1988",712,,,
1984,Mg,Mg2Ni.75Zn.25,3.1,66,283,556.15,1,"Selvam, 1988",712,,,
1974,Mg,Mg2Ni.75Co.25,3.1,68,297,570.15,1,"Selvam, 1988",712,(Cal),,
685,AB2,GdMn2,1.1,87.5,360,633.15,1,"Shaltiel, 1979",361,,,
689,AB2,GdNi2,1.5,90,300,573.15,1,"Shaltiel, 1979",361,,,
92,A2B,Mg1.9Al.1Ni,3.5,,250,523.15,1,"Tsushio, 1998",830,,,
98,A2B,Mg1.9Si.1Ni,2.9,,250,523.15,1,"Tsushio, 1998",830,,,
107,A2B,Mg2Ni,3.1,,300,573.15,1,"Dehouche, 1998",854,Nanocrystalline,,
125,A2B,Mg2Ni.75Co25,3.4,,300,573.15,1,"Yang, 2000",1233,,,
247,AB,HfAl,0.5,,50,323.15,1,"van Essen, 1979",386,,,
283,AB,TiNi,1.3,,200,473.15,1,"Yamanaka, 1975",73,,,
284,AB,TiNi,1.3,,200,473.15,1,"Hata, 1980",74,,,
384,AB2,ScFe2,2,,140,413.15,1,"Shilov, 1981",530,,,
387,AB2,ScMn2,2.4,,140,413.15,1,"Shilov, 1981",530,,,
431,AB2,Ti.6Zr.4Mn1.6Cu.3Si.1,1.3,,20,293.15,1,"Au, 1995",860,,,
436,AB2,Ti.75Zr.25CrNi,1.5,,40,313.15,1,"Bououdina, 1998",1249,,,sloping plateau
558,AB2,ZrCr2-ySiy,1,,200,473.15,1,"Drasner, 1993",583,(y=0.25-0.5),,
559,AB2,ZrCrCo.6V.4,1.6,,180,453.15,1,"Bououdina, 1996",585,,,
574,AB2,ZrFe1.4Cr.6,1.45,,30,303.15,1,"Davidson, 2001",1288,,,
611,AB2,ZrMn1.8V0.2,1.3,,200,473.15,1,"Fujitani, 1991",368,,,
615,AB2,ZrMn2,1.4,,150,423.15,1,"Yonezu, 1991",563,,,
655,AB2,ErFe2,1.4,,205,478.15,1,"Shilov, 1981",530,,,
716,AB2,HoRu2,1.1,,155,428.15,1,"Shilov, 1981",530,,,
792,AB2,TiBe2,4.4,,22,295.15,1,"Maeland, 1983",362,,,
800,AB2,TiCr1.8Mo.2,2.6,,-40,233.15,1,"Kabutomori, 1995",479,,,
860,AB2,Zr.8Ti.2Ni1.2V.6Mn.2,1.8,,67,340.15,1,"Chen, 1997",820,,,
907,AB2,ZrCr.8Co.8V.4,1.8,,130,403.15,1,"Bououdina, 1996",585,,,
910,AB2,ZrCr1.75Ge.25,1.3,,200,473.15,1,"Drasner, 1993",583,,,
984,AB5,CeFe5,0.7,,100,373.15,1,"Reilly, 1972",195,,,
1055,AB5,LaNi4.75Al.25,1.4,,50,323.15,1,"Nakamura, 2000",1207,,,
1092,AB5,LaNi4Co,,,25,298.15,1,"Percheron, 1994",269,,,
1093,AB5,LaNi4Co (M),,,25,298.15,1,"Latroche, 1998",813,,,
1122,AB5,MmNi3.56Co.7Al.4Mn.3,1.3,,22,295.15,1,"Gamboa, 2001",1209,,,
1246,AB5,LaCo5,1,,105,378.15,1,"Shilov, 1981",530,,,
1255,AB5,LaFe5,0.6,,100,373.15,1,"Reilly, 1972",195,,,
1371,AB5,NdCu5,0.66,,100,373.15,1,"Reilly, 1972",195,,,
1382,AB5,Pr.8Ce.3Cu5,0.43,,100,373.15,1,"Reilly, 1972",195,,,
1389,AB5,PrCu5,0.57,,100,373.15,1,"Reilly, 1972",195,,,
1395,AB5,RNi4Al,0.8,,24,297.15,1,"Takeshita, 1978",112,"(R = La, Ce, Pr, Nd, Sm, Gd, Tb, Dy, Ho, Er, Tm)",,
1422,Complex,AgAlH4,2.9,,-50,223.15,1,"Mackay, 1966",754,[AlH4]-,,
1423,Complex,AgBH4,3.3,,-30,243.15,1,"Mackay, 1966",754,[BH4]-,,
1426,Complex,Ba(BH4)2,4.8,,350,623.15,1,"Mackay, 1966",754,[BH4]-,,
1435,Complex,BaReH9,2.7,,100,373.15,1,"Stetson, 1994",722,[ReH9]2-,,
1437,Complex,Be(BH4)2,20.8,,123,396.15,1,"Sullivan, 1980",721,[BH4]-,,
1439,Complex,Ca(AlH4)2,7.9,,230,503.15,1,"Sullivan, 1980",721,[AlH4]-,,
1441,Complex,Ca(BH4)2,11.6,,260,533.15,1,"Sullivan, 1980",721,[BH4]-,,
1445,Complex,Mg2CoH5,4.5,,280,553.15,1,"Zolliker, 1985",731,[CoH5]4-,,
1454,Complex,Mg2NiH4,3.6,,280,553.15,1,"Zolliker, 1986",733,[NiH4]4-,,
1458,Complex,Mg2RuH4,2.6,,400,673.15,1,"Bonhomme, 1992",729,,,
1461,Complex,Mg3ReH7,2.7,,300,573.15,1,"Huang, 1993",724,[ReH6]5-,,
1462,Complex,Mg3RuH3,1.7,,400,673.15,1,"Bonhomme, 1992",730,[Ru2H6]12-,,
1464,Complex,Mg4IrH5,1.7,,400,673.15,1,"Bonhomme, 1993",739,,,
1466,Complex,Mg6Co2H11,4,,480,753.15,1,"Cerny, 1992",732,[CoH4]5-,,
1468,Complex,Mn(AlH4)2,6.9,,25,298.15,1,"Monnier, 1957",791,[AlH4]-,,
1479,Complex,Na3AlH6,,,118,391.15,1,"Gross, 2002",1444,[AlH6]3-,,0-9% Ti Catalyzed
1495,Complex,NaAlH4,2.1,,33,306.15,1,"Gross, 2002",1444,[AlH4]-,Measured H-contents,0-9% Ti Catalyzed
1511,Complex,NaAlH4,7.5,,230,503.15,1,"Finholt, 1955",788,[AlH4]-,Stoichiometric H-content,
1516,Complex,NaBH4,10.7,,400,673.15,1,"Schleshinger, 1953",805,[BH4]-,,
1519,Complex,R(BH4)3,5.5,,200,473.15,1,"Zange, 1960",798,[BH4]-,"R = Y, Sm, Eu,Gd,Tb, Dy, Ho, Er, Tm, Yb, Eu)",
1524,Complex,Rb2ZnH4,1.7,,360,633.15,1,"Bortz, 1997",831,,,
1529,Complex,Rb3ZnH5,1.5,,360,633.15,1,"Bortz, 1997",741,[ZnH4]2-,,
1532,Complex,Sn(AlH4)4,6.6,,-40,233.15,1,"Mackay, 1966",754,[AlH4]-,,
1533,Complex,Sn(BH4)2,5.4,,-65,208.15,1,"Amberger, 1963",795,[BH4]-,,
1534,Complex,Sr(BH4)2,6.9,,350,623.15,1,"Mackay, 1966",754,[BH4]-,,
1538,Complex,Sr2IrH5,1.4,,335,608.15,1,"Moyer, 1971",776,,,
1544,Complex,Sr2RhH5,1.8,,325,598.15,1,"Moyer, 1971",776,,,
1545,Complex,Sr2RuH6,2.1,,450,723.15,1,"Moyer, 1971",776,,,
1552,Complex,SrMg2FeH8,4,,440,713.15,1,"Huang, 1992",727,[FeH6]4-,,
1554,Complex,Th(BH4)4,5.5,,204,477.15,1,"Hoekstra, 1949",800,[BH4]-,,
1555,Complex,Ti(AlH4)4,9.4,,-85,188.15,1,"Mackay, 1966",754,[AlH4]-,,
1557,Complex,Tl(AlH4)3,4.1,,25,298.15,1,"Mackay, 1966",754,[AlH4]-,,
1559,Complex,U(BH4)4,5.4,,100,373.15,1,"Sullivan, 1980",721,[BH4]-,,
1560,Complex,U(BH4)4,5.4,,150,423.15,1,"Schleshinger, 1953",807,[BH4]-,,
1563,Complex,Zn(BH4)2,8.5,,50,323.15,1,"Sullivan, 1980",721,[BH4]-,,
1564,Complex,Zn(BH4)2,8.5,,120,393.15,1,"Mackay, 1966",754,[BH4]-,,
1565,Complex,Zr(AlH4)4,7.5,,25,298.15,1,"Reid, 1957",793,[AlH4]-,,
1571,Complex,Ca2RhH5,2.7,,360,633.15,1,"Moyer, 1971",776,,,
1576,Complex,Ca4Mg4Fe3H22,5,,395,668.15,1,"Huang, 1992",726,[FeH6]4-,,
1579,Complex,CaMgNiH4,3.2,,405,678.15,1,"Huang, 1992",734,[NiH4]4-,,
1581,Complex,Cd(BH4)2,5.7,,80,353.15,1,"Mackay, 1966",754,[BH4]-,,
1582,Complex,Ce(AlH4)3,5.2,,25,298.15,1,"Mackay, 1966",754,[AlH4]-,,
1588,Complex,Cs2ZnH4,1.2,,360,633.15,1,"Bortz, 1997",831,,,
1593,Complex,Cs3ZnH5,1.1,,355,628.15,1,"Bortz, 1997",741,[ZnH4]2-,,
1599,Complex,CuAlH4,4.3,,-70,203.15,1,"Mackay, 1966",754,[AlH4]-,,
1600,Complex,CuBH4,5.1,,-12,261.15,1,"Klingen, 1964",801,[BH4]-,,
1605,Complex,Eu2RuH6,1.5,,900,1173.15,1,"Thompson, 1975",777,,,
1608,Complex,Fe(AlH4)2,6.8,,25,298.15,1,"Schaeffer, 1956",792,[AlH4]-,,
1609,Complex,Fe(BH4)2,9.4,,-10,263.15,1,"Schaeffer, 1956",792,[BH4]-,,
1610,Complex,Ga(AlH4)3,7.4,,35,308.15,1,"Mackay, 1966",754,[AlH4]-,,
1612,Complex,In(AlH4)3,5.8,,-40,233.15,1,"Mackay, 1966",754,[AlH4]-,,
1617,Complex,K2ZnH4,2.7,,310,583.15,1,"Bortz, 1994",736,[ZnH4]2-,,
1622,Complex,K3ZnH5,2.7,,360,633.15,1,"Bortz, 1994",737,[ZnH4]2-,,
1627,Complex,KBH4,7.5,,190,463.15,1,"Schleshinger, 1953",805,[BH4]-,,
1628,Complex,KNaReH9,3.5,,100,373.15,1,"Stetson, 1995",723,[ReH9]2-,,
1634,Complex,Li3Be2H7,8.1,,250,523.15,1,"Zaluska, 2001",1434,,Measured H-content,
1641,Complex,LiAlH4,10.6,,190,463.15,1,"Sullivan, 1980",721,[AlH4]-,,
1649,Complex,LiMg2RuH7,4.3,,400,673.15,1,"Huang, 1994",728,[RuH6]4-,,
1650,Complex,LiSr2PdH5,1.7,,400,673.15,1,"Yoshida, 1993",735,[PdH3]3-,,
1651,Complex,Mg(AlH4)2,9.3,,140,413.15,1,"Sullivan, 1980",721,[AlH4]-,,
1652,Complex,Mg(AlH4)2,9.3,,140,413.15,1,"Mackay, 1966",754,[AlH4]-,,
1654,Complex,Mg(BH4)2,14.9,,320,593.15,1,"Sullivan, 1980",721,[BH4]-,,
1655,Complex,Mg(BH4)2,14.9,,140,413.15,1,"Wiberg, 1952",787,[BH4]-,,
1710,Mg,MgNi0.86Mn0.03,2.1,,300,573.15,1,"Tsushio, 1998",1467,Amorphous,,
1764,Mg,Mg1.9Al.1Ni,,,250,523.15,1,"Tsushio, 1998",830,,,
1770,Mg,Mg1.9Si.1Ni,,,250,523.15,1,"Tsushio, 1998",830,,,
1816,Mg,Mg17La2,1.7,,265,538.15,1,"Slattery, 1995",433,,,
1876,Mg,Mg.7Li.1Ni.1Cu.1,1.6,,310,583.15,1,"Nachman, 1982",700,,,
1891,Mg,Mg.85Li.05Ni.1,1.4,,310,583.15,1,"Nachman, 1982",700,,,
1953,Mg,Mg2Ni,3.1,,300,573.15,1,"Dehouche, 1998",854,Nanocrystalline,,
1976,Mg,Mg2Ni.75Co25,3.4,,300,573.15,1,"Yang, 2000",1233,,,
2081,MIC,ErCo3,1.2,,120,393.15,1,"Shilov, 1981",530,,,
2137,MIC,La2Mg17,1.7,,265,538.15,1,"Slattery, 1995",433,,,
2250,MIC,SmCo3,1.6,,175,448.15,1,"Shilov, 1981",530,,,
2484,SS,Pd.9Ni.1,0.5,,50,323.15,1,"Flanagan, 1998",862,,,
2520,SS,Ti.16Zr.05Cr.22V.57,3.5,,30,303.15,1,"Cho, 1999",1399,,Annealed,
2522,SS,Ti.21Cr.29V.50,3.1,,30,303.15,1,"Cho, 1999",1398,,,
2660,SS,V.975Zr.02C.005,1.9,,25,298.15,1,"Cantrell, 1999",1402,,Reversible capacity only,
1102,AB5,LaNi4Fe,,,40,313.15,0.97,"Joubert, 2000",1512,,,
95,A2B,Mg1.9Al.1Ni.8Mn.2,,,250,523.15,0.95,"Tsushio, 1998",830,,,
1767,Mg,Mg1.9Al.1Ni.8Mn.2,,,250,523.15,0.95,"Tsushio, 1998",830,,,
948,AB5,Ca.85Mm.15Ni5,1.12,29.3,25,298.15,0.9,"Liang, 2001",1203,,,
1402,AB5,TbNi4Al,0.9,33.7,20,293.15,0.9,"Sorgic, 1996",635,,,
1064,AB5,LaNi4.7Mn0.3,1.4,36.2,20,293.15,0.9,"Verbetsky, 1989",1529,,,
438,AB2,Ti.7Zr.3Mn1.9Mo.1,1.7,41,17,290.15,0.9,"Gamo, 1979",34,,,
1226,AB5,La0.66Ce0.2Pr0.14Co5,1,41,50,323.15,0.9,"Sarynin, 1981",1526,,,
2445,MIC,Ce2Co7,0.9,43.3,100,373.15,0.9,"Goudy, 1976",186,,,
2201,MIC,Nd2Co7 (M),1.2,56.7,125,398.15,0.9,"Goudy, 1976",186,,,
133,A2B,Mg2Ni0.75Cr0.25,3.2,61,250,523.15,0.9,"Yang, 2002",1493,,Ball milling + diffusion synthesis,
1989,Mg,Mg2Ni0.75Cr0.25,3.2,61,250,523.15,0.9,"Yang, 2002",1493,,Ball milling + diffusion synthesis,
96,A2B,Mg1.9B.1Ni,2.8,,250,523.15,0.9,"Tsushio, 1998",830,,,
217,AB,TiFe.9Ni.1,1.6,,40,313.15,0.9,"Reilly, 1972",195,,,
553,AB2,Zr.75Ti.25Mn1.1Fe.9,,,23,296.15,0.9,"Pedziwiatr, 1983",28,,,
594,AB2,ZrMn.6V.2Co.1Ni1.2,1.6,,40,313.15,0.9,"Lai, 2000",1271,,,
1097,AB5,LaNi4Cr,1.1,,40,313.15,0.9,"Van Mal, 1974",98,,,
1768,Mg,Mg1.9B.1Ni,,,250,523.15,0.9,"Tsushio, 1998",830,,,
1897,Mg,Mg.8Li.05Ni.1Cu.05,1.1,,310,583.15,0.9,"Nachman, 1982",700,,,
2062,MIC,Dy3Fe8Ox (x,1,,80,353.15,0.9,"Dariel, 1979",541,,,
2110,MIC,Ho3Fe8Ox (x,0.7,,50,323.15,0.9,"Dariel, 1979",541,,,
2356,MIC,Y3Fe8Ox (x,1,,50,323.15,0.9,"Dariel, 1979",541,,,
2599,SS,Pd.91Ni.09,0.5,,50,323.15,0.9,"Flanagan, 1995",870,,,
1218,AB5,La0.1Ce0.9Co5,0.6,41,20,293.15,0.84,"Burnasheva, 1978",1518,,,
906,AB2,ZrCr.6Fe1.4,1.5,27,23,296.15,0.8,"Wallace, 1985",1169,,,
1076,AB5,LaNi4.8Sn.2,1.4,29.4,25,298.15,0.8,"Zhang, 1996",679,,,
844,AB2,Zr.7Ti.3CrFe,1.7,30,23,296.15,0.8,"Yu, 1985",555,,,
1231,AB5,La0.75Pr0.25Ni4.5Cu0.3Al0.2,1.4,34.2,22,295.15,0.8,"Petrova, 1989",1520,,,
2394,MIC,Zr2Ni5,0.5,35,60,333.15,0.8,"Spit, 1982",446,,,
1201,AB5,La.8Ce.2Ni4.25Co.5Sn.25,1.2,38.2,25,298.15,0.8,"Zhang, 1996",679,,,
556,AB2,ZrCr2Fe.8,1.2,46.5,100,373.15,0.8,"Drasner, 1991",564,,,
2291,MIC,Ti3Al,2.9,47,50,323.15,0.8,"Rudman, 1978",191,,,
100,A2B,Mg1.9Ti0.1Ni0.9Mn0.1,3.1,,250,523.15,0.8,"Yuan, 2001",1489,,,
418,AB2,Ti.52Zr.48Ni1.01V.39Cr.22Mn.21Fe.19Al.19,1.4,,22,295.15,0.8,"Chuang, 1999",1254,,,sloping plateau
573,AB2,ZrFe1.4Cr.6,,,23,296.15,0.8,"Pedziwiatr, 1983",28,,,
694,AB2,GdRh2,0.9,,100,373.15,0.8,"Shaltiel, 1977",14,,,
836,AB2,TiMnV.9Cr.1,2.45,,45,318.15,0.8,"Bernauer, 1984",521,,,
877,AB2,Zr.9Ti.1Ni1.1V.2Mn.6Co.1,1.5,,40,313.15,0.8,"Gao, 1998",855,,,
1143,AB5,MmNi4.2Al.8,0.6,,25,298.15,0.8,"Mungole, 2000",1206,Fe-containing Indian Mm,,
1335,AB5,MlNi3.7Co.75Mn.5Ti.05,1.4,,25,298.15,0.8,"Shu, 2001",1182,Ml=La-rich Mm,,sloping plateau
1699,Mg,MgLa,2.6,,290,563.15,0.8,"Semenenko, 1981",1498,,,
1707,Mg,MgNi0.86Co0.03,2.1,,300,573.15,0.8,"Tsushio, 1998",1467,Amorphous,,
1772,Mg,Mg1.9Ti0.1Ni0.9Mn0.1,3.1,,250,523.15,0.8,"Yuan, 2001",1489,,,
1797,Mg,Mg12La,3.4,,400,673.15,0.8,"Pal, 1997",710,,,
1819,Mg,Mg17La2,4.9,,290,563.15,0.8,"Semenenko, 1981",1498,,,Sloping plateau
1902,Mg,Mg.8Li.1Si.1,1.3,,310,583.15,0.8,"Nachman, 1982",700,,,
1903,Mg,Mg.8Li.1Sn.1,1.7,,310,583.15,0.8,"Nachman, 1982",700,,,
2370,MIC,YCo2.4Fe.6 (M),1.5,,120,393.15,0.8,"Yamaguchi, 1989",615,,,
2533,SS,Ti.3Cr.5V.2,2.7,,20,293.15,0.8,"Itoh, 2002",1412,,,Heat treated
2581,SS,Pd.85Pt.075Rh.075,0.4,,0,273.15,0.8,"Sakamoto, 1997",661,,,
1071,AB5,LaNi4.85In.15,,31.8,30,303.15,0.78,"Mendlesohn, 1980",487,,,
1044,AB5,LaNi4.6Ge.4,1.2,34.3,30,303.15,0.78,"Mendlesohn, 1979",486,,,
908,AB2,ZrCr1.2Fe.8,1.4,50.2,70,343.15,0.75,"Boulghallat, 1993",375,(+ Fe1.2 & Fe1.5),,
683,AB2,GdFeAl,1.2,,27,300.15,0.75,"Drulis, 1984",553,,,
1132,AB5,MmNi3.9Mn.4Fe.38Al.3Cu.02,1,,40,313.15,0.75,"Yasuda, 1997",643,,,
2593,SS,Pd.90Rh.05Ni.05,0.6,,50,323.15,0.75,"Flangan, 2000",1408,,,
1219,AB5,La0.2Ce0.8Co5,0.6,44,20,293.15,0.72,"Burnasheva, 1978",1518,,,
636,AB2,ZrMn2Fe.8,1.4,12.7,23,296.15,0.7,"Sinha, 1982",509,,,
643,AB2,ZrMn3.8,1.2,17,30,303.15,0.7,"Pourarian, 1981",19,,,
2483,SS,Pd.9Ni.05Rh.05,0.6,28.4,30,303.15,0.7,"Sakamoto, 1995",603,,,
194,AB,TiFe.8Be.2,1.4,30.5,21,294.15,0.7,"Bruzzone, 1980",421,,,
1228,AB5,La0.75Ce0.25Ni4Cu0.8Al0.2,1.4,33.5,22,295.15,0.7,"Petrova, 1989",1520,,,
953,AB5,CaNi5,1.2,33.9,25,298.15,0.7,"Nahm, 1990",252,,,
1061,AB5,LaNi4.7Al0.3,1.3,34.9,20,293.15,0.7,"Verbetsky, 1989",1529,,,
2125,MIC,La.5Ca1.5MgNi9 (M),1.9,35.4,20,293.15,0.7,"Chen, 2000",1316,,,
902,AB2,ZrCoCr,1.6,40.2,50,323.15,0.7,"Shaltiel, 1977",14,,,
1367,AB5,NdCo5,0.62,42.7,22,295.15,0.7,"van Mal, 1976",103,,,
252,AB,HfNi,1.3,,50,323.15,0.7,"Mukai, 1999",1230,,,
523,AB2,Zr(Fe.55Cr.55)2,1.5,,45,318.15,0.7,"Esayed, 1997",846,,,
621,AB2,ZrMn2.4,1.6,,50,323.15,0.7,"van Essen, 1980",17,,,
695,AB2,GdRu2,1,,200,473.15,0.7,"Shaltiel, 1977",14,,,
731,AB2,LaRh2,1.4,,200,473.15,0.7,"Shaltiel, 1977",14,,,
876,AB2,Zr.9Ti.1Ni1.1Mn.6V.2Co.1,1.6,,40,313.15,0.7,"Suda, 1998",861,,,
1063,AB5,LaNi4.7Ge.3,1.3,,23,296.15,0.7,"Witham, 1996",511,,,
1070,AB5,LaNi4.84Sn.32,1.2,,38,311.15,0.7,"Vogt, 1999",1178,,,
1112,AB5,MmNi3.4Co1.0Mn.4Cu.2,1.4,,30,303.15,0.7,"Hu, 1998",1184,,,sloping plateau
1701,Mg,MgNi,1.6,,140,413.15,0.7,"Han, 1999",1470,Amorphous,,Sloping plateau
1859,Mg,Mg.59Al.36Li.05,1.8,,310,583.15,0.7,"Nachman, 1982",700,,,
1867,Mg,Mg.6Al.4,1,,310,583.15,0.7,"Nachman, 1982",700,,,
2252,MIC,SmFe3,1,,350,623.15,0.7,"Christodoulou, 1993",835,,,
2468,SS,Pd.95Rh.05,0.7,,50,323.15,0.7,"Fazle Kibria, 2000",1421,,Deuterium,
2560,SS,Nb.8V.2,2.2,,40,313.15,0.7,"Lynch, 1984",453,,,
2594,SS,Pd.90Rh.10,0.8,,50,323.15,0.7,"Fazle Kibria, 1999",1417,,,
1050,AB5,LaNi4.6Si.4,1,35.6,30,303.15,0.67,"Mendlesohn, 1979",486,,,
1222,AB5,La0.4Ce0.6Co5,0.6,38,20,293.15,0.65,"Burnasheva, 1978",1518,,,
461,AB2,Ti.8Zr.3Mn1.5V.4Cr.2,1.2,,20,293.15,0.65,"Au, 1995",860,,,
1041,AB5,LaNi4.6Al.4,1.38,36.4,48,321.15,0.64,"Mendelsoh, 1979",265,,,
2123,MIC,HoFe3,1,44.6,150,423.15,0.63,"Goudy, 1976",186,,,
1062,AB5,LaNi4.7Al0.3,1.4,,40,313.15,0.63,"Joubert, 2000",1512,,,
1274,AB5,LaNi3Cr0.5Cu1.5,1.1,35.5,22,295.15,0.62,"Burnasheva, 1984",1528,,,
2601,SS,Pd.927Ir.073,0.1,17,25,298.15,0.6,"LaPrade, 1974",469,,,
642,AB2,ZrMn3,1.3,29.2,50,323.15,0.6,"Luo, 1992",582,,,
590,AB2,ZrFeMo,1.2,29.8,30,303.15,0.6,"Semenenko, 1980",638,,,
568,AB2,ZrCrFeMn.8,1.4,32,23,296.15,0.6,"Wallace, 1985",1168,,,sloping plateau
2488,SS,Pd.9Rh.1,0.7,32.4,50,323.15,0.6,"Noh, 1993",867,,,
998,AB5,DyNi4Al,0.8,35.4,20,293.15,0.6,"Sorgic, 1996",635,,,
2460,SS,Pd.95Co.05,0.6,38.2,81,354.15,0.6,"Feenstra, 1987",609,,,
1027,AB5,LaNi4.5Al.5,1.38,38.6,60,333.15,0.6,"Mendelsoh, 1979",265,,,
1039,AB5,LaNi4.65Mn0.2Al0.15,1.5,38.8,20,293.15,0.6,"Verbetsky, 1989",1529,,,
2124,MIC,La.5Ca.5Ni3,1.6,43.5,20,293.15,0.6,"Chen, 2000",1316,,,
2261,MIC,TbCo3 (M),1.4,46.9,75,348.15,0.6,"Burnasheva, 1977",543,,,
840,AB2,Zr.7Ce.3Mn2 (M?),1.6,,100,373.15,0.6,"Wallace, 1983",528,,,
875,AB2,Zr.9Ti.1MnFe,1.5,,30,303.15,0.6,"Park, 1993",687,,,
1058,AB5,LaNi4.75Sn.25,1.3,,23,296.15,0.6,"Bowman, 1997",642,Gas atomized,,
1130,AB5,MmNi3.8Co1.0Mn0.4,1.4,,30,303.15,0.6,"Hu, 1998",1184,,,sloping plateau
1133,AB5,MmNi3.9Mn.4Fe.38Al.3Cu.22,1,,40,313.15,0.6,"Yasuda, 1997",643,,,
1151,AB5,MmNi4.3Al.7,1.16,,25,298.15,0.6,"Goodell, 1980",256,,,
1388,AB5,PrCo5 (M),1.4,,21,294.15,0.6,"Lakner, 1980",101,,,
1882,Mg,Mg.7Li.2Zn.1,1.1,,310,583.15,0.6,"Nachman, 1982",700,,,
1900,Mg,Mg.8Li.1Cu.1,0.9,,310,583.15,0.6,"Nachman, 1982",700,,,
1904,Mg,Mg.8Li.1Zn.1,1.6,,310,583.15,0.6,"Nachman, 1982",700,,,
2272,MIC,Th2Fe7 (M),0.7,,40,313.15,0.6,"Buschow, 1977",187,,,
2377,MIC,YCo3 (M),0.6,,43,316.15,0.6,"Tauber, 1976",529,,,
2617,SS,Ti.95Cr.05,3.5,,600,873.15,0.6,"Ishiyama, 1995",626,,,
2645,SS,V.667Zr.111Ti.111Ni.111,1.79,,40,313.15,0.6,"Kuriiwa, 1999",1405,,Reversible capacity only?,Heat treated
2486,SS,Pd.9Rh.1,0.6,29.2,30,303.15,0.58,"Sakamoto, 1994",868,,,
2326,MIC,TiCu3,0.3,,500,773.15,0.56,"Arita, 1979",495,,,
1259,AB5,LaNi2FeCu2,1.1,36.9,22,295.15,0.55,"Burnasheva, 1984",1528,,,
634,AB2,ZrMn2Fe.8,,25,23,296.15,0.5,"Pedziwiatr, 1983",28,,,
1283,AB5,LaNi5,1.4,29.7,0,273.15,0.5,"Mikheeva, 1976",668,,,
1146,AB5,MmNi4.2Al.8,1.1,31,30,303.15,0.5,"Iwakura, 1995",1177,,,
955,AB5,CaNi5 (M),1.9,31.9,25,298.15,0.5,"Sandrock, 1977",106,,,
1037,AB5,LaNi4.5Si.5,1,36.5,25,298.15,0.5,"Meli, 1992",674,,,
954,AB5,CaNi5 (M),1.7,37.7,25,298.15,0.5,"Oesterreicher, 1980",43,,,
432,AB2,Ti.6Zr.4Mn1.9Cu.1,1.7,40.6,20,293.15,0.5,"Gamo, 1979",34,,,
1015,AB5,LaNi4.25Co.5Sn.25,1.4,42.5,25,298.15,0.5,"Zhang, 1996",679,,,
449,AB2,Ti.8Zr.2Mn1.5V.5,2,45.6,30,303.15,0.5,"Hong, 1993",373,,,
132,A2B,Mg2Ni0.75Co0.25,3.2,61,250,523.15,0.5,"Yang, 2002",1493,,Ball milling + diffusion synthesis,
1988,Mg,Mg2Ni0.75Co0.25,3.2,61,250,523.15,0.5,"Yang, 2002",1493,,Ball milling + diffusion synthesis,Sloping plateau
588,AB2,ZrFeMnCr.25,1.6,,45,318.15,0.5,"Sinha, 1985",554,,,
595,AB2,ZrMn.6V.2Co.1Ni1.2,1.6,,25,298.15,0.5,"Hsu, 2000",1276,,,
597,AB2,ZrMn.8Ni1.2,1.7,,25,298.15,0.5,"Hsu, 2000",1276,,,
692,AB2,GdNiAl,0.8,,27,300.15,0.5,"Drulis, 1984",553,,,
874,AB2,Zr.9Ti.1Mn.6V.2Co.1Ni1.1,1.6,,40,313.15,0.5,"Liu, 2000",1266,,,
1066,AB5,LaNi4.7Si.3,1.1,,27,300.15,0.5,"Srivastava, 1998",817,,,
1075,AB5,LaNi4.8Sn.2,1.4,,25,298.15,0.5,"Cantrell, 1994",589,,,
1100,AB5,LaNi4Cu,1.2,,20,293.15,0.5,"Sakai, 1990",570,,,
1121,AB5,MmNi3.55Co0.75Mn0.4Al0.3B0.3,1,,60,333.15,0.5,"Ye, 2002",1516,"Mm=La-rich Mm, Ni-B added",,
1144,AB5,MmNi4.2Al.8,0.7,,15,288.15,0.5,"Mungole, 1997",849,,,
1191,AB5,La.5Ce.4Ti.1Ni3.77(CuFeCr).6Mn.36Al.27,1.2,,30,303.15,0.5,"Hu, 1999",1190,,,sloping plateau
1192,AB5,La.65Nd.2Pr.15Ni3.55Co.75Mn.4Al.3,1.4,,23,296.15,0.5,"Zhang, 1998",1183,,,sloping plateau
1195,AB5,La.6Ce.4Ni3.77Co.6Mn.36Al.27,1.4,,30,303.15,0.5,"Hu, 1999",1190,,,sloping plateau
1272,AB5,LaNi3Co2,,,40,313.15,0.5,"Joubert, 2000",1512,,,
1862,Mg,Mg.59Al.36Sn.05,0.5,,310,583.15,0.5,"Nachman, 1982",700,,,
1880,Mg,Mg.7Li.2Cu.1,0.7,,310,583.15,0.5,"Nachman, 1982",700,,,
1881,Mg,Mg.7Li.2Sn.1,0.6,,310,583.15,0.5,"Nachman, 1982",700,,,
1892,Mg,Mg.85Li.05Sn.1,0.8,,310,583.15,0.5,"Nachman, 1982",700,,,
2278,MIC,Th7Co3,1.7,,40,313.15,0.5,"Buschow, 1975",187,,,
2446,MIC,Ce2Co7,1,,50,323.15,0.5,"van Essen, 1980",355,,,
2531,SS,Ti.375V.075Cr.55,2.8,,40,313.15,0.5,"Okada, 2002",1414,,Reversible capacity only,Heat treated 1673K / 1 hr
2640,SS,V.55Ti.30Ni.15,2.5,,60,333.15,0.5,"Nambu, 2002",1413,,,
1386,AB5,PrCo5 (M),0.8,40,20,293.15,0.49,"Burnasheva, 1978",1517,,,Lower plateau
1105,AB5,LaNi4Fe0.5Cu0.5,1.3,36.1,22,295.15,0.48,"Burnasheva, 1984",1528,,,
1067,AB5,LaNi4.7Sn.3,1.2,,45,318.15,0.48,"Hightower, 1998",1166,,annealed,
1077,AB5,LaNi4.8Sn.2,1.4,32.8,25,298.15,0.47,"Luo, 1995",275,,,
2375,MIC,YCo3,1.5,44,75,348.15,0.45,"Yamaguchi, 1985",573,,,
2562,SS,Nb.97Cr.03,0.9,47.2,77,350.15,0.45,"Esayed, 2000",1419,,,
1134,AB5,MmNi3.9Mn.4Fe.38Al.3Cu.42,0.9,,40,313.15,0.45,"Yasuda, 1997",643,,,
462,AB2,Ti.8Zr.3Mn1.5V.4Cr.2,1.7,,20,293.15,0.43,"Au, 1995",860,,,
1060,AB5,LaNi4.7Al.3,1.44,34,25,298.15,0.42,"Huston, 1980",77,,,
93,A2B,Mg1.9Al.1Ni.8Co.2,,,250,523.15,0.42,"Tsushio, 1998",830,,,
1765,Mg,Mg1.9Al.1Ni.8Co.2,,,250,523.15,0.42,"Tsushio, 1998",830,,,
626,AB2,ZrMn2.8,1.5,18.4,23,296.15,0.4,"Pourarian, 1981",19,,,
924,AB2,ZrMo2 (M),1,22,-78,195.15,0.4,"Semenko, 1996",1154,,,
469,AB2,TiV1.4Ni.6,2.9,28.8,60,333.15,0.4,"Chen, 1994",1163,,,
2159,MIC,LaCaMgNi6Al.3,1.9,30,20,293.15,0.4,"Chen, 2000",1295,,,Sloping plateau
2160,MIC,LaCaMgNi6Al3,1.8,30,20,293.15,0.4,"Chen, 2000",1316,,,Sloping plateau
602,AB2,ZrMn1.2Fe0.4,1.5,33,50,323.15,0.4,"Shaltiel, 1977",14,(+ ZrMnFe),,
2437,MIC,CaNi3,2,35,20,293.15,0.4,"Chen, 2000",1316,,,
1148,AB5,MmNi4.2Co.2Mn.3Al.3,1.38,36.5,40,313.15,0.4,"Takeya, 1993",279,,,
2473,SS,Pd.96Pt.04,0.5,37.4,80,353.15,0.4,"Yasumatsu, 1999",1406,,,
1282,AB5,LaNi5,,37.7,0,273.15,0.4,"Mikheeva, 1976",668,,,
2067,MIC,DyFe3,1,47.1,150,423.15,0.4,"Goudy, 1976",186,,,
2168,MIC,LaMg2Cu2,2.4,64.2,170,443.15,0.4,"Kadir, 1999",1305,,,
195,AB,TiFe.8Cr.2 (M),1.8,,40,313.15,0.4,"Reilly, 1976",490,,,
299,AB,Zr.78Ti.19Mm.03Ni.97,1.7,,232,505.15,0.4,"Sandrock, 1987",336,,,
309,AB,ZrCo,0.7,,365,638.15,0.4,"Reilly, 1966",489,,,
354,AB2,CeMnAl (M),1.1,,27,300.15,0.4,"Spatz, 1997",824,,,
896,AB2,ZrCo1.5Al.5,1,,20,293.15,0.4,"Jacob, 1978",16,,,
926,AB2,ZrNi1.2Cr.8,1.6,,25,298.15,0.4,"Sun, 1996",689,,,
1014,AB5,LaNi4.25Co.5Sn.25,1.38,,25,298.15,0.4,"Kumar, 1995",263,,,
1029,AB5,LaNi4.5Cr.5,1.3,,20,293.15,0.4,"Sakai, 1990",570,,,
1032,AB5,LaNi4.5Mn.5,1.4,,50,323.15,0.4,"Nakamura, 2000",1207,,,sloping plateau
1047,AB5,LaNi4.6Mn.4,1.4,,50,323.15,0.4,"Bagchi, 1997",1167,,,
1057,AB5,LaNi4.75Sn.25,1.3,,25,298.15,0.4,"Ting, 1998",864,,Gas atomized + annealed,
1861,Mg,Mg.59Al.36Si.05,0.6,,310,583.15,0.4,"Nachman, 1982",700,,,
1865,Mg,Mg.675Li.2Si.125,1.6,,310,583.15,0.4,"Nachman, 1982",700,,,
1890,Mg,Mg.85Li.05Cu.1,0.5,,310,583.15,0.4,"Nachman, 1982",700,,,
2154,MIC,La5Mg2Ni23,1.5,,60,333.15,0.4,"Kohno, 2000",1321,,,
2306,MIC,Ti4Ni2C,1.1,,40,313.15,0.4,"Takeshita, 2000",1322,,,Sloping plateau
2307,MIC,Ti4Ni2N,1.2,,0,273.15,0.4,"Takeshita, 2000",1322,,,Sloping plateau
2396,MIC,Zr36Ni64,1.1,,60,333.15,0.4,"Spit, 1982",446,,,
2479,SS,Pd.9Ag.1,0.5,,140,413.15,0.4,"Buck, 1972",465,,,
1211,AB5,La.8Y.2Ni4.8Mn.2,1.6,,25,298.15,0.38,"Nasako, 1998",811,,,
1235,AB5,La1.02Ni4.75Sn0.25,1.2,,27,300.15,0.38,"Bowman, 2002",1513,,,
1417,AB5,YNi4Mn,1.2,,21,294.15,0.38,"Mendelsohn, 1978",115,,,
2606,SS,Pd.942Ir.058,0.4,25.9,25,298.15,0.35,"LaPrade, 1974",469,,,
956,AB5,CaNi5 (M),1.9,32.2,20,293.15,0.33,"Yoshikawa, 1982",138,,,
1012,AB5,LaNi3FeCu,1.1,37.2,22,295.15,0.33,"Burnasheva, 1984",1528,,,
200,AB,TiFe.8Ni.2,1.3,41.2,50,323.15,0.33,"Huston, 1980",77,,,
2462,SS,Pd.95Ni.025Rh.025,0.7,32.6,50,323.15,0.32,"Sakamoto, 1995",603,,,
1049,AB5,LaNi4.6Mn0.4,,,40,313.15,0.31,"Joubert, 2000",1512,,,
2113,MIC,Ho6Fe23,0.8,24.3,0,273.15,0.3,"Smith, 1983",612,,,
2585,SS,Pd.88Pt.06Rh.06,0.5,24.8,0,273.15,0.3,"Sakamoto, 1997",661,,,
2464,SS,Pd.95Pt.05,0.6,29,25,298.15,0.3,"Thiebaut, 1995",482,,,
625,AB2,ZrMn2.8,,29.9,23,296.15,0.3,"Pedziwiatr, 1983",28,,,
2600,SS,Pd.925Rh.075,0.7,32.4,30,303.15,0.3,"Sakamoto, 1994",868,,,
1020,AB5,LaNi4.4B.6,0.62,33.5,25,298.15,0.3,"Mendelsohn, 1980",380,,,
1021,AB5,LaNi4.4Zn.6,1.4,34.8,20,293.15,0.3,"Rozdzynska-Kielbik, 2000",1198,,,
1043,AB5,LaNi4.6Ga.4,,35,20,293.15,0.3,"Mendlesohn, 1978",116,,,
2047,MIC,CeCo3 (M),1,38.1,79,352.15,0.3,"Tauber, 1976",529,,,
535,AB2,Zr(Ni.6V.2Mn.2)2.4,1.6,39.9,30,303.15,0.3,"Gao, 1995",404,,,
2065,MIC,DyCo3,1.4,42.7,50,323.15,0.3,"Burnasheva, 1977",543,,,
1028,AB5,LaNi4.5Al.5,1.4,44.4,25,298.15,0.3,"Oh, 1998",1187,,,
429,AB2,Ti.6Zr.4Mn1.4Cr.4Cu.2,1.8,48,20,293.15,0.3,"Gamo, 1979",35,,,
2362,MIC,Y5Si3,0.4,53.3,398,671.15,0.3,"McColm, 1986",574,,,
915,AB2,ZrCr2,1.8,,100,373.15,0.3,"Perevesenzew, 1988",557,,,
932,AB2,ZrNi1.4Mn.5V.5,1.6,,30,303.15,0.3,"Kim, 1998",827,,,
1017,AB5,LaNi4.33B.67 (M),1,,23,296.15,0.3,"Spada, 1983",438,,,
1023,AB5,LaNi4.55Al.45,1.3,,40,313.15,0.3,"Nasako, 1998",811,,,
1040,AB5,LaNi4.6Al.4,,,20,293.15,0.3,"Mordkovich, 1992",666,,,
1068,AB5,LaNi4.7Sn.3,1.37,,25,298.15,0.3,"Goodell, 1980",256,,,
1096,AB5,LaNi4Cr,0.8,,20,293.15,0.3,"Sakai, 1990",570,,,
1111,AB5,MmNi3.31Co.64Mn.37Al.28,1.4,,20,293.15,0.3,"Naito, 1993",1161,,,
1120,AB5,MmNi3.55Co0.75Mn0.4Al0.3B0.3,0.9,,60,333.15,0.3,"Ye, 2002",1516,"Mm=La-rich Mm, Fe-B added",,
1253,AB5,LaCu5,0.7,,25,298.15,0.3,"Takeshita, 1980",503,,,
1264,AB5,LaNi3.5Mn1.5,1.1,,100,373.15,0.3,"Bagchi, 1997",1167,,,
1269,AB5,LaNi3.95Al0.3Co0.75,1.4,,40,313.15,0.3,"Joubert, 2000",1512,,,
1322,AB5,LmNi3.55Al.3Mn.4Co.6Mn.15,1.4,,40,313.15,0.3,"Yeh, 1999",1194,Lm=La-rich Mm,,sloping plateau
1329,AB5,LmNi4.5Co.1Mn.2Al.2,1.5,,20,293.15,0.3,"Isselhorst, 1995",625,(Lm = La-rich Mm),,
1893,Mg,Mg.85Li.05Zn.1,0.6,,310,583.15,0.3,"Nachman, 1982",700,,,
2643,SS,V.667Zr.111Ti.111Fe.111,1.65,,40,313.15,0.3,"Kuriiwa, 1999",1405,,Reversible capacity only?,Heat treated
2696,SS,V.9Ti.1,3.3,,30,303.15,0.3,"Kim, 2001",1397,,,Sloping plateau
2217,MIC,NdCo3 (M),1.3,54.5,20,293.15,0.29,"Kierstead, 1981",444,,,
198,AB,TiFe.8Ni.2,1,41.9,50,323.15,0.28,"Mintz, 1981",390,,,
2372,MIC,YCo2.9Ni.1 (M),0.6,,28,301.15,0.27,"Tauber, 1976",529,,,
2461,SS,Pd.95Cr.05,0.6,29.6,30,303.15,0.26,"Ura, 1995",484,,,
2561,SS,Nb.95Cr.05,0.9,47.2,77,350.15,0.26,"Esayed, 2000",1419,,,
316,AB,ZrNi,1.8,76.8,250,523.15,0.26,"Libowitz, 1958",68,,,
580,AB2,ZrFe1.5V.5,1.6,32.2,50,323.15,0.25,"Shaltiel, 1977",14,,,
2348,MIC,Y2Co7,1.3,38,20,293.15,0.25,"Yamaguchi, 1985",573,,,
2429,MIC,Zr7Ni10,1.4,47,60,333.15,0.25,"Spit, 1982",446,,,
909,AB2,ZrCr1.2Ni.8,2,56.4,70,343.15,0.25,"Boulghallat, 1993",375,,,
849,AB2,Zr.8Ce.2Mn2,1.6,,100,373.15,0.25,"Wallace, 1983",528,,,
2268,MIC,Th2Co7,0.5,,40,313.15,0.25,"Buschow, 1975",187,,,
2386,MIC,YNi3,0.45,,50,323.15,0.25,"van Essen, 1980",355,,,
1265,AB5,LaNi3.85Mn0.4Co0.75,,,40,313.15,0.24,"Joubert, 2000",1512,,,
1220,AB5,La0.2Pr0.8Co5 (M),0.7,38,20,293.15,0.23,"Burnasheva, 1978",1517,,,Lower plateau
970,AB5,Ce0.2Pr0.8Co5 (M),0.6,39,20,293.15,0.23,"Burnasheva, 1978",1517,,,Lower plateau
1123,AB5,MmNi3.5Co.7Al.8,1.24,39.8,40,313.15,0.23,"Sakai, 1992",278,,,
2262,MIC,TbFe3,1.1,48,150,423.15,0.23,"Goudy, 1976",186,,,
1273,AB5,LaNi3Co2,1.5,,25,298.15,0.23,"Goodell, 1980",256,,,
2710,SS,Zr.924Nb.024Ti.052,2.2,,800,1073.15,0.23,"Sinha, 1976",473,,,
2275,MIC,Th6Mn23,1.1,,24,297.15,0.22,"Malik, 1984",572,,,
2466,SS,Pd.95Rh.05,0.7,28,25,298.15,0.21,"Thiebaut, 1995",482,,,
2720,SS,Zr1-xNbx,1.9,,800,1073.15,0.21,"Sinha, 1972",474,(x=0.049-0.197),,
710,AB2,Ho.8Zr.2Co2,1.2,25,50,323.15,0.2,"Ramesh, 1993",363,,,
925,AB2,ZrMoCr,1.3,27.6,25,298.15,0.2,"Mitrokhin, 1981",1148,,,sloping plateau
707,AB2,Ho.6Zr.4Co2,1,33,50,323.15,0.2,"Ramesh, 1993",363,,,
2045,MIC,CeCo3,1.6,38.1,50,323.15,0.2,"Burnasheva, 1977",543,,,
1035,AB5,LaNi4.5Mn0.3Al0.3,1.3,39.3,35,308.15,0.2,"Filatova, 2000",1524,,,
2082,MIC,ErCo3,1.3,39.8,50,323.15,0.2,"Burnasheva, 1977",543,,,
1248,AB5,LaCo5 (M),0.99,40,50,323.15,0.2,"Kuijpers, 1972",96,,,
315,AB,ZrNi,1.7,40.1,250,523.15,0.2,"Cantrell, 1995",409,,,
1006,AB5,GdNi4Al,0.9,41.5,20,293.15,0.2,"Sorgic, 1996",635,,,
2249,MIC,SmCo3,0.6,59.4,69,342.15,0.2,"Tauber, 1976",529,,,
298,AB,Zr.5Hf.5Co,1.1,76.2,200,473.15,0.2,"Konishi, 1995",858,,,
2716,SS,Zr.975Nb.025,2.2,219,800,1073.15,0.2,"Sinha, 1970",472,,,
179,AB,TiCu,1.3,,500,773.15,0.2,"Someno, 1979",381,,,
301,AB,Zr.7Ti.3Co.7Ni.3,1.1,,100,373.15,0.2,"Shimizu, 1999",1212,,,
486,AB2,UTi2,1.9,,400,673.15,0.2,"Asada, 1995",628,,,
552,AB2,Zr.6Ti.4Mn2,1.7,,23,296.15,0.2,"Fujii, 1981",18,,,
592,AB2,ZrMn.5V.5Ni1.4,1.6,,30,303.15,0.2,"Kim, 1999",1264,,,Sloping plateau
801,AB2,TiCr1.8V.2,2.9,,-40,233.15,0.2,"Kabutomori, 1995",479,,,
835,AB2,TiMnV.5 (M),2.6,,25,298.15,0.2,"Yu, 1997",821,,,
842,AB2,Zr.7Ti.3Cr.3Mn.3V.4Ni1.0,1.8,,50,323.15,0.2,"Kim, 1999",1264,,,Sloping plateau
870,AB2,Zr.9Ti.1CrFe,1.6,,30,303.15,0.2,"Park, 1993",687,,,
880,AB2,Zr.9Ti.1V.5Fe1.5,1.5,,50,323.15,0.2,"Park, 1993",687,,,
927,AB2,ZrNi1.2Cr.8La.05,1.7,,25,298.15,0.2,"Sun, 1996",689,,,
1024,AB5,LaNi4.5Al.5,,,25,298.15,0.2,"Latroche, 1995",620,,,
1113,AB5,MmNi3.4Co1.0Mn.5Al.1,1.4,,30,303.15,0.2,"Hu, 1998",1184,,,sloping plateau
1115,AB5,MmNi3.55Co.75Mn.4Al.3,1.3,,30,303.15,0.2,"Hu, 2000",1197,,,
1124,AB5,MmNi3.5Co.8Al.4Mn.3,1.2,,23,296.15,0.2,"Bowman, 1997",642,Gas atomized,,
1125,AB5,MmNi3.5Co.8Mn.5Si.1,1.3,,30,303.15,0.2,"Hu, 1998",1184,,,sloping plateau
