Repository: catastropiyush/Teaching_vroom

# Itzpapalotl
This repository contains notes and links.

Itzpapalotl means obsidian butterfly in Nahuatl :)

File: hydstormatdb-hydpark.csv (part 3 of 4)
810,AB2,TiCrMn,2.1,19.6,40,313.15,190,"Beeri, 2000",1269,,at T=-60C,
1509,Complex,NaAlH4,7.5,12.8,210,483.15,153,"Dymova, 1975",720,[AlH4]-,Stoichiometric H-content,
1502,Complex,NaAlH4,4.2,,180,453.15,135,"Bogdanovic’, 1997",1422,[AlH4]-,Measured H-contents,Various dopants
1508,Complex,NaAlH4,7.5,,180,453.15,135,"Bogdanovic', 1997",719,[AlH4]-,Stoichiometric H-content,Ti-catalyzed
1128,AB5,MmNi3.6Co.8Mn.4Al.2,1.4,,30,303.15,0.2,"Hu, 1998",1184,,,sloping plateau
1129,AB5,MmNi3.6Co0.7Mn0.3Al0.4,1.1,,45,318.15,0.2,"Zhang, 1999",1218,La-rich Mm,,sloping plateau
1145,AB5,MmNi4.2Al.8,0.7,,15,288.15,0.2,"Mungole, 1999",1205,Fe-containing Indian Mm,,
1194,AB5,La.6Ce.4Ni3.77(CuFeCr).6Mn.36Al.27,1.3,,30,303.15,0.2,"Hu, 1999",1190,,,sloping plateau
1207,AB5,La.8Nd.2Ni2.4Co2.5Si.1,1.3,,20,293.15,0.2,"Notten, 1995",412,,,
1216,AB5,La.9Nd.05Pr.05Ni3.5Co.65Al.3Mn.4,1.3,,50,323.15,0.2,"Willey, 1999",1192,,,sloping plateau
1261,AB5,LaNi3.55Mn.4Al.3Co.75,1.3,,25,298.15,0.2,"Joubert, 1998",1186,,,
1271,AB5,LaNi3AlCu,1,,60,333.15,0.2,"Burnasheva, 1984",1528,,,Sloping plateau
1323,AB5,LmNi3.55Al.3Mn.4Co.75,1.29,,40,313.15,0.2,"Yeh, 1999",1194,Lm=La-rich Mm,,sloping plateau
1325,AB5,LmNi3.5Al.3Mn.4Co.75Mn.05,1.49,,40,313.15,0.2,"Yeh, 1999",1194,Lm=La-rich Mm,,sloping plateau
2029,MIC,Ce2Ni7,0.6,,50,323.15,0.2,"van Essen, 1980",355,,,
2044,MIC,CeCo3,1.3,,50,323.15,0.2,"van Essen, 1980",355,,,
2490,SS,Pd.9Y.1,,,60,333.15,0.2,"Poyser, 1997",660,,,
2644,SS,V.667Zr.111Ti.111Mn.111,1.7,,40,313.15,0.2,"Kuriiwa, 1999",1405,,Reversible capacity only?,"Heat treated, Sloping plateau"
2711,SS,Zr.927Nb.024V.049,2.7,,800,1073.15,0.2,"Sinha, 1976",473,,,
178,AB,TiCu,0.6,,500,773.15,0.19,"Arita, 1979",495,,,
2712,SS,Zr.935Nb.024Ni.041,2.6,,800,1073.15,0.19,"Sinha, 1976",473,,,
1233,AB5,La0.8Ce0.2Co5,0.8,34,20,293.15,0.18,"Burnasheva, 1978",1518,,,
2102,MIC,GdFe3,1,50.4,150,423.15,0.18,"Goudy, 1976",186,,,
459,AB2,Ti.8Zr.3Mn1.4Mo.05Cu.05V.2Cr.2,1.9,,20,293.15,0.18,"Au, 1995",860,,,
1110,AB5,MmNi3.05Co.95Al.16Mn.12,1.3,,40,313.15,0.18,"Imoto, 1999",1188,,,
1324,AB5,LmNi3.55Al.3Mn.4Co.75Mn.05,1.49,,40,313.15,0.18,"Yeh, 1999",1194,Lm=La-rich Mm,,sloping plateau
2465,SS,Pd.95Pt.05,0.6,33,30,303.15,0.17,"Noh, 1995",481,,,
1232,AB5,La0.7Ce0.3Co5 (M),0.7,42,20,293.15,0.17,"Burnasheva, 1978",1518,,,Lower plateau
1227,AB5,La0.6Pr0.4Co5 (M),0.9,43,20,293.15,0.17,"Burnasheva, 1978",1517,,,Lower plateau
2475,SS,Pd.975Mo.025,0.5,30.8,30,303.15,0.16,"Ura, 1995",484,,,
2612,SS,Pd.95Bi.05,0.4,37.8,100,373.15,0.16,"Sakamoto, 1996",637,,,
734,AB2,LiPd2,0.8,51,300,573.15,0.16,"Sakamoto, 1995",411,,,
1048,AB5,LaNi4.6Mn.4,1.49,39.4,25,298.15,0.15,"Lundin, 1978",272,,,
1318,AB5,LaNiCo4,1,45,40,313.15,0.15,"Colinet, 1987",569,,,
183,AB,TiCu (M),1.6,126,500,773.15,0.15,"Kadel, 1978",523,,,
305,AB,Zr.97Mm.03Ni.96Sn.1,1.4,,232,505.15,0.15,"Sandrock, 1987",336,,,
403,AB2,Tb.27Dy.73Fe2,1.5,,200,473.15,0.15,"Manwaring, 1993",379,,,
532,AB2,Zr(Mn.4Ni.6)1.9,1.7,,30,303.15,0.15,"Lee, 2000",1272,,,
543,AB2,Zr.5Ti.5Mn.4V.6Ni.85Co.15,1.6,,30,303.15,0.15,"Song, 2001",1238,,,sloping plateau
1034,AB5,LaNi4.5Mn.5,1.5,,20,293.15,0.15,"Sakai, 1990",570,,,
1117,AB5,MmNi3.55Co.75Mn.6Al.1,1.5,,25,298.15,0.15,"Wu, 1997",808,,,
2428,MIC,Zr7Ni10,1.4,,80,353.15,0.15,"Joubert, 1995",619,,,
596,AB2,ZrMn.6V.2Ni1.2,1.8,,25,298.15,0.14,"Hsu, 2000",1276,,,
1256,AB5,LaNi2.5Co2.5,1,,20,293.15,0.14,"Sakai, 1990",570,,,
2467,SS,Pd.95Rh.05,0.7,34.2,30,303.15,0.13,"Sakamoto, 1994",868,,,
302,AB,Zr.96Mm.04Ni.9,1.7,,232,505.15,0.13,"Sandrock, 1987",336,,,
304,AB,Zr.97Mm.03Ni.87Al.09,1.4,,232,505.15,0.13,"Sandrock, 1987",336,,,
2469,SS,Pd.95Rh.05,0.75,,50,323.15,0.13,"Fazle Kibria, 1999",1417,,,
2559,SS,Nb.865Fe.065Cr.07,1,,45,318.15,0.13,"Esayed, 1997",846,,,
623,AB2,ZrMn2.6Fe.2,1.4,15,100,373.15,0.12,"Pourarian, 1982",512,,,
628,AB2,ZrMn2.8Fe.4,1.2,23,100,373.15,0.12,"Pourarian, 1982",512,,,
18,A2B,Ti2Cu (M),2.2,130,500,773.15,0.12,"Kadel, 1978",523,,,
1103,AB5,LaNi4Fe,0.8,34.5,40,313.15,0.11,"Misawa, 1979",118,(+ Fe2.5),,
1234,AB5,La0.8Pr0.2Co5 (M),0.9,38,20,293.15,0.11,"Burnasheva, 1978",1517,,,Lower plateau
26,A2B,Ti2Ni (M),1.6,,150,423.15,0.11,"Buchner, 1972",71,,,
303,AB,Zr.97Mm.03Ni.77Cu.19,1.6,,232,505.15,0.11,"Sandrock, 1987",336,,,
1294,AB5,LaNi5,1.8,30.1,-40,233.15,0.1,"Semenenko, 1977",504,,,
2474,SS,Pd.972Ir.028,0.5,30.7,25,298.15,0.1,"LaPrade, 1974",469,,,
2478,SS,Pd.98V.02,0.5,30.8,25,298.15,0.1,"Artman, 1976",485,,,
1182,AB5,MmNi4Al,1.1,32,30,303.15,0.1,"Iwakura, 1995",1177,,,sloping plateau
607,AB2,ZrMn1.8,1.6,38.8,50,323.15,0.1,"Luo, 1992",582,,,
586,AB2,ZrFeCr,1.7,49.4,50,323.15,0.1,"Shaltiel, 1977",14,,,
347,AB2,CeMg2,3.1,101,216,489.15,0.1,"Verbetsky, 1989",1155,,,
1750,Mg,CeMg2,3.1,101,216,489.15,0.1,"Verbetsky, 1989",1155,,,
2405,MIC,Zr3V3O,1.2,152,700,973.15,0.1,"Mendelsohn, 1982",440,,,
49,A2B,Zr2Pd,1.6,,25,298.15,0.1,"Spada, 1987",424,,,
279,AB,Sc1-xTixNi,1.5,,25,298.15,0.1,"Balema, 2000",1215,x=0-0.5,,
435,AB2,Ti.75Zr.25Cr1.5Ni.5,1.7,,40,313.15,0.1,"Bououdina, 1998",1249,,,sloping plateau
545,AB2,Zr.5Ti.5Mn.4V.6Ni.85Fe.15,1.6,,30,303.15,0.1,"Song, 2001",1238,,,sloping plateau
576,AB2,ZrFe1.5Al.5,1,,20,293.15,0.1,"Jacob, 1978",16,,,
845,AB2,Zr.7Ti.3Mn2,1.7,,30,303.15,0.1,"Fujii, 1981",18,,,
848,AB2,Zr.7Ti.3Ni1.0V.4Mn.3Cr.3,1.7,,30,303.15,0.1,"Liu, 1997",818,,,
865,AB2,Zr.9Ti.1(Mn.7V.5Ni1.2)0.92,0.7,,30,303.15,0.1,"Kim, 1999",1250,y=0.84-1.0,,sloping plateaux
894,AB2,ZrAl2,0.35,,20,293.15,0.1,"Jacob, 1978",16,,,
935,AB2,ZrV.7Mn.5Ni1.2,1.6,,60,333.15,0.1,"Lee, 1999",1265,,,
1026,AB5,LaNi4.5Al.5,1.3,,20,293.15,0.1,"Sakai, 1990",570,,,
1033,AB5,LaNi4.5Mn.5,,,25,298.15,0.1,"Percheron, 1994",269,,,
1114,AB5,MmNi3.4Co1.0Mn.5Al.1,1.4,,30,303.15,0.1,"Hu, 1998",1184,(annealed),,
1131,AB5,MmNi3.94Mn.3Al.4Co.36,1.3,,22,295.15,0.1,"Latroche, 1999",1193,,,
1190,AB5,La.4Ce.2Ca.5Ni3.55Co.75Mn.4Al.3,1.2,,22,295.15,0.1,"Visintin, 1996",633,,,
1200,AB5,La.8Ce.2Ca.1Ni3.55Co.75Mn.4Al.3,1.45,,22,295.15,0.1,"Visintin, 1996",633,,,
1257,AB5,LaNi2.5Co2.5 (M),1.2,,30,303.15,0.1,"Uchida, 1995",413,,,
1334,AB5,MlNi3.6Co0.85Mn0.40Al0.15,1.3,,45,318.15,0.1,"Ma, 2002",1531,Ml-La-rich Mm,,
1338,AB5,MlNi4Co0.6Al0.4,1.3,,22,295.15,0.1,"Chen, 2002",1532,Ml-La-rich Mm,,
1370,AB5,NdCo5 (M),0.77,,30,303.15,0.1,"Yamaguchi, 1982",179,,,
2281,MIC,Th7Fe3,1.7,,40,313.15,0.1,"Buschow, 1977",187,,,
2285,MIC,ThFe3,0.7,,40,313.15,0.1,"Buschow, 1977",187,,,
2639,SS,V.49Ti.43Fe.075,3.9,,150,423.15,0.1,"Park, 1999",1401,,,
2641,SS,V.61Ti.30Ni.09,2.1,,60,333.15,0.1,"Nambu, 2002",1413,,,Sloping plateau?
1090,AB5,LaNi4Al0.5Cu0.5,1.4,40,22,295.15,0.09,"Burnasheva, 1984",1528,,,
113,A2B,Mg2Ni,3.5,64.4,180,453.15,0.09,"Guthrie, 1998",863,Vapor synthesized,Non-twinned,
1960,Mg,Mg2Ni,3.5,64.4,180,453.15,0.09,"Guthrie, 1998",863,Vapor synthesized,,
2054,MIC,CeNi3,0.9,,50,323.15,0.09,"van Essen, 1980",355,,,
473,AB2,TiV1.8Ni.2,3.6,35.3,90,363.15,0.08,"Chen, 1994",1163,,,
1053,AB5,LaNi4.6Sn.4,1.26,38.5,20,293.15,0.08,"Mendlesoh, 1978",116,,,
951,AB5,CaNi5,,42,22,295.15,0.08,"Yagisawa, 1984",671,Lowest plateau only,,
2548,SS,(V.8Ti.2).88Mn.08Fe.04,,48.5,25,298.15,0.08,"Libowitz, 1988",353,,,
291,AB,UCo,0.6,55,150,423.15,0.08,"Yamamoto, 1991",398,,,
414,AB2,ThZr2,0.5,413,910,1183.15,0.08,"Bartscher, 1988",556,,,
851,AB2,Zr.8Ti.2Cr1.25Mn,1.8,,65,338.15,0.08,"Sinha, 1985",554,,,
1250,AB5,LaCo5 (M),1.1,,40,313.15,0.08,"Patrikeev, 1984",505,,,
2132,MIC,La2.4Er3.8Co2Ni9Ga3,1,,30,303.15,0.08,"Pourarian, 1996",1170,,,
2654,SS,V.87Ti.13,3.6,,30,303.15,0.08,"Kim, 2001",1397,,,
1018,AB5,LaNi4.3Mn0.4Al0.3,,,40,313.15,0.079,"Joubert, 2000",1512,,,
622,AB2,ZrMn2.5,1.4,32,50,323.15,0.07,"Luo, 1992",582,,,
2470,SS,Pd.95Sb.05,0.5,34.6,100,373.15,0.07,"Sakamoto, 1996",637,,,
114,A2B,Mg2Ni,3.5,64.4,180,453.15,0.07,"Guthrie, 1998",863,Vapor synthesized,Twinned,
1959,Mg,Mg2Ni,3.5,64.4,180,453.15,0.07,"Guthrie, 1998",863,Vapor synthesized,,
985,AB5,CeFe5,0.7,82,100,373.15,0.07,"Lundin, 1975",253,,,
458,AB2,Ti.8Zr.3Mn1.4La.05V.2Cr.2,1.8,,20,293.15,0.07,"Au, 1995",860,,,
460,AB2,Ti.8Zr.3Mn1.4Mo.1V.1Cr.2,1.8,,20,293.15,0.07,"Au, 1995",860,,,
544,AB2,Zr.5Ti.5Mn.4V.6Ni.85Cu.15,1.6,,30,303.15,0.07,"Song, 2001",1238,,,sloping plateau
1127,AB5,MmNi3.61Mn.3Al.4Co.69,1.3,,22,295.15,0.07,"Latroche, 1999",1193,,,
2534,SS,Ti.435V.49Fe.075,3.8,,40,313.15,0.07,"Nomura, 1995",480,,,
2558,SS,Nb.736Fe.184Cr.08,1,,45,318.15,0.07,"Esayed, 1997",846,,,
709,AB2,Ho.8Zr.2Co2,,13,27,300.15,0.06,"Ramesh, 1991",682,,,
774,AB2,Ti.9Zr.3Mn1.3Cu.05Mo.05V.2Cr.2,2,15.2,20,293.15,0.06,"Au, 1995",860,,,
633,AB2,ZrMn2Cu.8,1.4,27,50,323.15,0.06,"Pourarian, 1984",551,,,
1292,AB5,LaNi5,1.5,28.5,-55,218.15,0.06,"Andreev, 1978",670,Low temperature data,,
706,AB2,Ho.6Zr.4Co2,,30,27,300.15,0.06,"Ramesh, 1991",682,,,
632,AB2,ZrMn2Cu.8,,31.6,23,296.15,0.06,"Pedziwiatr, 1983",28,,,
1249,AB5,LaCo5 (M),1,42.3,30,303.15,0.06,"Ishikawa, 2002",1510,,,
2544,SS,(V.85Ti.15).92Mn.08,,50.6,25,298.15,0.06,"Libowitz, 1988",353,,,
119,A2B,Mg2Ni,3.6,68.8,180,453.15,0.06,"Guthrie, 1998",863,Melted,Non-twinned,
1966,Mg,Mg2Ni,3.6,68.8,180,453.15,0.06,"Guthrie, 1998",863,Melted,,
319,AB,ZrNi.8Co.2,1.8,,232,505.15,0.06,"Sandrock, 1987",336,,,
606,AB2,ZrMn1.8,1.2,,50,323.15,0.06,"van Essen, 1980",17,,,
656,AB2,ErFe2,1.7,,24,297.15,0.06,"Shashikala, 1996",1165,,,sloping plateau
2482,SS,Pd.9Cu.1,0.5,,30,303.15,0.06,"Burch, 1974",467,,,
2476,SS,Pd.975Rh.025,0.7,36,30,303.15,0.056,"Sakamoto, 1994",868,,,
1013,AB5,LaNi4.25Al.75,1.13,44.1,40,313.15,0.054,"Diaz, 1979",270,,,
1046,AB5,LaNi4.6In.4,1.2,39.8,20,293.15,0.05,"Mendlesohn, 1978",116,,,
144,AB,ThCo,1.4,46.8,40,313.15,0.05,"Buschow, 1975",187,,,
115,A2B,Mg2Ni,3.5,68.6,180,453.15,0.05,"Guthrie, 1998",863,Melted,Twinned,
1961,Mg,Mg2Ni,3.5,68.6,180,453.15,0.05,"Guthrie, 1998",863,Melted,,
330,AB2,CaNi2,2.1,85,25,298.15,0.05,"Oesterreicher, 1980",43,,,
308,AB,ZrCo,1.2,90,252,525.15,0.05,"Devillers, 1989",399,,,
333,AB2,CeAl1.25Cr.75,0.6,,21,294.15,0.05,"Gross, 1996",630,,,
353,AB2,CeMnAl,0.9,,21,294.15,0.05,"Gross, 1996",630,,,
490,AB2,YCo2,1.8,,25,298.15,0.05,"Shaltiel, 1977",14,,,
744,AB2,MmMnAl,1,,21,294.15,0.05,"Gross, 1996",630,,,
1244,AB5,LaCo4.95Mn.05 (M),1.6,,21,294.15,0.05,"Klyamkin, 1993",587,,,
1251,AB5,LaCo5 (M),1.9,,21,294.15,0.05,"Lakner, 1976",166,,,
2133,MIC,La2.4Er3.8Co4Ni7Ga3,1,,30,303.15,0.05,"Pourarian, 1996",1170,,,absorption?
2646,SS,V.67Ti.30Ni.03,2.6,,60,333.15,0.05,"Nambu, 2002",1413,,,Sloping plateau?
1268,AB5,LaNi3.94Mn0.4Al0.3Co0.36,,,40,313.15,0.047,"Joubert, 2000",1512,,,
1095,AB5,LaNi4Cr,0.54,34,25,298.15,0.04,"Misawa, 1979",118,,,
2471,SS,Pd.95Sc.05,0.5,37.4,50,323.15,0.04,"Sakamoto, 1993",604,,,
2547,SS,(V.8Ti.2).86Mn.14,,48.6,25,298.15,0.04,"Libowitz, 1988",353,,,
952,AB5,CaNi5,0.3,62,22,295.15,0.04,"Yagisawa, 1984",671,Lowest plateau only,,
546,AB2,Zr.5Ti.5Mn.4V.6Ni.85Mo.15,1.6,,30,303.15,0.04,"Song, 2001",1238,,,sloping plateau
1384,AB5,PrCo5,0.8,,21,294.15,0.04,"Kuijpers, 1974",602,,,
2131,MIC,La2.4Er3.8Co11Ga3,1,,30,303.15,0.04,"Pourarian, 1996",1170,,,absorption?
1262,AB5,LaNi3.55Mn0.4Al0.3Co0.75,,,40,313.15,0.038,"Joubert, 2000",1512,,,
189,AB,TiFe.6Ni.4,1.5,48.6,50,323.15,0.035,"Bershadsky, 1993",395,,,
2543,SS,(V.63Ti.37).8Mn.1Fe.1,,44.7,25,298.15,0.03,"Libowitz, 1988",353,,,
2542,SS,(V.59Ti.41).74Mn.26,,52.7,25,298.15,0.03,"Libowitz, 1988",353,,,
619,AB2,ZrMn2,1.8,53.2,80,353.15,0.03,"Shaltiel, 1977",14,,,
300,AB,Zr.7Hf.3Co,1.4,80.3,200,473.15,0.03,"Konishi, 1995",858,,,
369,AB2,DyFe2 (M),2.7,,21,294.15,0.03,"Pourarian, 1980",357,,,
549,AB2,Zr.65Ti.35(Mn.3V.14Cr.11Ni.43)1.76,1.7,,30,303.15,0.03,"Lee, 2000",1272,,,
2527,SS,Ti.32Cr.29V.39,2.9,,30,303.15,0.03,"Cho, 1999",1398,,,Sloping plateau
2653,SS,V.85Ti.15,3.9,,30,303.15,0.03,"Kim, 2001",1397,,,
254,AB,HfNi (M),1.3,50,50,323.15,0.02,"van Essen, 1979",386,,,
2235,MIC,PrCo3,1.3,54.2,100,373.15,0.02,"Clinton, 1975",102,,,
270,AB,Li.94Pd,0.9,69.2,300,573.15,0.02,"Sakamoto, 1995",411,,,
39,A2B,Zr2Cu (M),1.3,142,700,973.15,0.02,"Kadel, 1979",429,,,
14,A2B,Ti2Cu,1,,500,773.15,0.02,"Arita, 1979",495,,,
542,AB2,Zr.5Ti.5Mn.4V.6Ni.85Al.15,1.6,,30,303.15,0.02,"Song, 2001",1238,,,sloping plateau
665,AB2,ErMn2,1.75,,22,295.15,0.02,"Viccaro, 1980",359,,,
1260,AB5,LaNi3.55Co.75Mn.4Al.3,,,25,298.15,0.02,"Percheron, 1994",269,,,
1263,AB5,LaNi3.55Mn0.4Al0.3Co0.75,,,25,298.15,0.02,"Latroche, 1998",813,,,
1277,AB5,LaNi4Mn,1.2,,20,293.15,0.02,"Sakai, 1990",570,,,
2066,MIC,DyCo3(M),1.2,,0,273.15,0.02,"Dunlap, 1980",447,,,
2218,MIC,NdCo3(M),1.3,,80,353.15,0.02,"Dunlap, 1980",447,,,
2398,MIC,Zr3Ag (M),1.2,,750,1023.15,0.02,"Deschanvres, 1964",497,,,
2610,SS,Pd.95Ag.05,0.66,,25,298.15,0.02,"Fazle Kibria, 1999",1416,,Deuterium,
2096,MIC,GdCo3 (M),1.3,42.6,20,293.15,0.015,"Kierstead, 1981",444,,,
1684,Mg,Mg6Pd,0.9,80.3,160,433.15,0.014,"Kume, 1987",576,,,
2187,MIC,Mg6Pd,0.9,80.3,160,433.15,0.014,"Kume, 1987",576,,,
658,AB2,ErFe2 (M),1.1,56.2,130,403.15,0.013,"Flanagan, 1987",358,,,
312,AB,ZrCo (M),1.6,67,200,473.15,0.013,"Irvine, 1978",70,,,
239,AB,ErAg,0.3,35.2,790,1063.15,0.01,"Philipp, 1991",384,,,
618,AB2,ZrMn2,1.7,37.4,50,323.15,0.01,"Luo, 1992",582,,,
145,AB,ThNi,1.2,45.3,40,313.15,0.01,"Buschow, 1975",187,,,
457,AB2,Ti.8Zr.2V.6Mn.2Pd.1Ni.8Fe.2,1.3,46.5,25,298.15,0.01,"Yang, 1999",1180,,,
950,AB5,CaNi4B,1.2,55.7,27,300.15,0.01,"Oesterreicher, 1980",43,,,
313,AB,ZrCo.84Ni.16 (M),1.6,83,250,523.15,0.01,"Irvine, 1980",400,,,
391,AB2,SmCo2,1.5,,40,313.15,0.01,"Kanematsu, 1989",558,,,
503,AB2,YFe2 (M),1.7,,100,373.15,0.01,"Paul-Boncour, 1997",648,,,
895,AB2,ZrBe2,2.1,,22,295.15,0.01,"Maeland, 1983",362,,,
2077,MIC,Er6Fe23 (M),0.6,,0,273.15,0.01,"Boltich, 1981",544,,,
2099,MIC,GdCo3(M),1.3,,80,353.15,0.01,"Dunlap, 1980",447,,,
2284,MIC,Th7Ni3,1.5,,40,313.15,0.01,"Buschow, 1977",187,,,
2480,SS,Pd.9Ag.1,0.5,,50,323.15,0.01,"Brodowsky, 1965",527,,,
2494,SS,Pd1-xBx,0.1,,25,298.15,0.01,"Burch, 1970",466,(x=0.033-0.162),,
2590,SS,Pd.901Ag.099,0.6,,25,298.15,0.01,"Fazle Kibria, 1999",1416,,Deuterium,
1276,AB5,LaNi4Mn,,,40,313.15,0.009,"Joubert, 2000",1512,,,
502,AB2,YFe2 (M),,,200,473.15,0.008,"Paul-Boncour, 1997",819,,,
2608,SS,Pd.947Ce.053,0.3,,25,298.15,0.008,"McFall, 1973",470,,,
2286,MIC,ThNiAl,0.9,47,40,313.15,0.007,"Drulis, 1982",434,,,
1291,AB5,LaNi5,1.5,,-78,195.15,0.007,"Andreev, 1984",508,,,
314,AB,ZrNi,1.2,47.5,300,573.15,0.005,"Luo, 1990",550,,,
310,AB,ZrCo,1.7,76.3,200,473.15,0.005,"Konishi, 1995",858,,,
2373,MIC,YCo3,0.4,,50,323.15,0.005,"van Essen, 1980",355,,,
2607,SS,Pd.946Pb.054,0.4,,25,298.15,0.005,"Allard, 1974",468,,,
1703,Mg,MgNi,2,40,25,298.15,0.004,"Ikeda, 1998",1466,Amorphous,,
180,AB,TiCu,1.7,75,200,473.15,0.004,"Maeland, 1978",389,,,
2586,SS,Pd.8Ag.2,0.4,,50,323.15,0.004,"Brodowsky, 1965",527,,,
2611,SS,Pd.95Ag.05,0.7,,25,298.15,0.004,"Fazle Kibria, 2000",1420,,,
914,AB2,ZrCr2,1.8,42,27,300.15,0.003,"Pebler, 1967",13,,,
480,AB2,TmFe2 (M),1.6,56.8,80,353.15,0.003,"Kierstead, 1982",374,,,
38,A2B,Zr2Cu (M),1.3,144,600,873.15,0.003,"Pebler, 1966",12,,,
44,A2B,Zr2Ni,1.3,183,604,877.15,0.003,"Pebler, 1966",12,,,
2505,SS,Pd1-xPbx,0.4,,25,298.15,0.003,"Allard, 1974",468,(x=0.026-0.083),,
903,AB2,ZrCoV,1.8,49.4,50,323.15,0.0023,"Shaltiel, 1977",14,,,
2576,SS,Pd.7Ag.3,0.3,46,50,323.15,0.002,"Brodowsky, 1965",527,,,
2591,SS,Pd.90Ag.10,0.6,,25,298.15,0.002,"Fazle Kibria, 2000",1420,,,
591,AB2,ZrFeV,1.6,48.1,50,323.15,0.0012,"Shaltiel, 1977",14,,,
2068,MIC,DyFe3(M),1.1,45.7,20,293.15,0.001,"Kierstead, 1980",449,,,
659,AB2,ErFe2 (M),1.5,57.9,80,353.15,0.001,"Kierstead, 1980",356,,,
251,AB,HfCo,1.3,59,50,323.15,0.001,"van Essen, 1979",386,,,
749,AB2,PrCo2,1.5,67,100,373.15,0.001,"Clinton, 1975",102,,,
5,A2B,Th2Al,0.8,130,500,773.15,0.001,"Van Vucht, 1963",492,,,
504,AB2,YFe2 (M),2.1,,20,293.15,0.001,"Kierstead, 1982",61,,,
933,AB2,ZrNiAl,0.3,,40,313.15,0.001,"Yoshida, 1995",622,,,
1089,AB5,LaNi4Al,1.1,,20,293.15,0.001,"Sakai, 1990",570,,,
2035,MIC,Ce3Ni,1.9,,30,303.15,0.001,"Au, 1994",599,,,
2152,MIC,La3Ni,1.9,,30,303.15,0.001,"Au, 1994",599,,,
2210,MIC,Nd3Ni,1.9,,30,303.15,0.001,"Au, 1994",599,,,
484,AB2,UNiAl (M),0.5,74.6,100,373.15,0.0003,"Yamanaka, 1999",1260,,,
4,A2B,Th1.5Ce.5Al,0.4,133,650,923.15,0.0003,"Van Vucht, 1963",492,,,
409,AB2,Th1.5Ce.5Al,0.4,133,650,923.15,0.0003,"Van Vucht, 1963",492,,,
368,AB2,DyFe2 (M),1.5,58,80,353.15,0.0001,"Kierstead, 1980",356,,,
682,AB2,GdFe2 (M),1.6,,20,293.15,0.0001,"Kierstead, 1982",61,,,
1706,Mg,MgNi0.5Cu0.5,1.2,8,,,,"Ikeda, 1998",1466,Amorphous,,No plateau
1643,Complex,LiAlH4,10.6,18.9,,,,"Smith, 1963",784,[AlH4],,
644,AB2,ZrMnFe,0.1,20.4,,,,"Fukada, 1999",1255,,0.4 atm at 0°C,No plateau
1480,Complex,Na3AlH6,0.8,22.7,,,,"Meisner, 2002",1440,[AlH6]3-,Measured H-contents,Ti-doped or diamond ball milled
711,AB2,Ho.8Zr.2Fe2,,24,,,,"Kesavan, 1996",681,,,
1705,Mg,MgNi0.5Co0.5,1.8,26,,,,"Ikeda, 1998",1466,Amorphous,,No plateau
1376,AB5,NdNi5,1.03,28,,,,"Gruen, 1977",162,,,
492,AB2,YCo2,2,31,,,,"van Mal, 1976",360,,,
676,AB2,GdCo2,1.5,31,,,,"van Mal, 1976",360,,,
2078,MIC,Er6Mn23 (M),0.5,32.3,,,,"Smith, 1987",692,,,
2114,MIC,Ho6Mn23 (M),0.5,34.6,,,,"Smith, 1987",692,,,
912,AB2,ZrCr2,,36,,,,"Pedziwiatr, 1983",28,,,
1510,Complex,NaAlH4,7.5,37.6,,,,"Smith, 1963",784,[AlH4]-,Stoichiometric H-content,
612,AB2,ZrMn2,,38,,,,"Pedziwiatr, 1983",28,,,
647,AB2,ZrMo2,0.3,38.5,,,,"Pebler, 1967",13,,,
428,AB2,Ti.5Zr.5V.5Ni1.3Zr.2,1.6,38.8,,,,"Verbetsky, 1999",1282,,,No plateau
2364,MIC,Y5Si3C.5,1.4,39.5,,,,"Hassen, 2000",1325,,,
1245,AB5,LaCo5,0.8,42.4,,,,"Shilov, 1983",531,,,
2554,SS,(V.9Ti.1).9Al.05Fe.05,,42.8,,,,"Libowitz, 1988",353,,,
511,AB2,YNi2,1.7,44,,,,"van Mal, 1976",360,,,
412,AB2,ThNi2,1.1,44.7,,,,"Buschow, 1975",187,,,
2363,MIC,Y5Si3C.3,1.1,44.7,,,,"Hassen, 2000",1325,,,
2549,SS,(V.8Ti.2).9Al.05Fe.05,,46.8,,,,"Libowitz, 1988",353,,,
2553,SS,(V.9Ti.1).95Ge.05,,47.3,,,,"Libowitz, 1988",353,,,
2338,MIC,UNiAl,0.8,48,,,,"Drulis, 1982",434,,,
1708,Mg,MgNi0.86Cr0.03,0.9,50,,,,"Tsushio, 1998",1467,Amorphous,,No plateau
675,AB2,GdCo2,1.4,54,,,,"Buschow, 1977",54,,,
286,AB,TiNi,1.4,58,,,,"Burch, 1979",500,,,
2438,MIC,CaNi3,2.1,58,,,,"Oesterreicher, 1980",43,,,
385,AB2,ScMn2,2.3,63,,,,"Shilov, 1983",531,,,
295,AB,YbPd,1,67,,,,"Ensslen, 1983",385,,,
1625,Complex,KBH4,7.5,69,,,,"Smith, 1963",784,[BH4]-,,
1647,Complex,LiBH4,18.5,69,,,,"Smith, 1963",784,[BH4]-,,
1810,Mg,Mg17Al12,4.4,70,,,,"Semenenko, 1983",1499,,,
1623,Complex,KAlH4,5.7,72.6,,,,"Smith, 1963",784,[AlH4],,
271,AB,LiPd,0.7,75.3,,,,"Nacken, 1977",388,,,
1595,Complex,CsAlH4,2.5,77,,,,"Smith, 1963",784,[AlH4]-,,
729,AB2,LaNi2,1.9,79.5,,,,"Maeland, 1976",387,,,
1465,Complex,Mg6Co2,4,89,,,,"Reiser, 2000",1463,Mg6Co2 not stable without H,,
1682,Mg,Mg6Co2,4,89,,,,"Reiser, 2000",1463,Mg6Co2 not stable without H,,
30,A2B,Ti2Pd,1.4,90,,,,"Kadel, 1978",523,,,
1514,Complex,NaBH4,10.7,90,,,,"Smith, 1963",784,[BH4]-,,
265,AB,LaNi,1.9,100,,,,"Busch, 1978",189,,,
273,AB,LuNi,1.2,100,,,,"Ensslen, 1983",385,,,
1752,Mg,LnMg2,3.1,101,,,,"Verbetsky, 1988",1497,"Ln=Ce, La, Er, Yb)",,
2301,MIC,Ti3Sn,0.34,101,,,,"Rudman, 1978",193,,,
240,AB,ErNi,1.4,105,,,,"Ensslen, 1983",385,,,
2518,SS,Ta.5Ti.5,1.5,107,,,,"Verbetsky, 1999",1404,,,
2299,MIC,Ti3Sb,0.8,110,,,,"Rao, 1982",533,,,
2033,MIC,Ce3Al,1.9,111.8,,,,"Yakovleva, 1992",1157,,(cal),
260,AB,LaNi,1.3,118,,,,"Maeland, 1976",387,,,
266,AB,LaNi,2,126,,,,"Ensslen, 1983",385,,,
272,AB,LiPt,0.6,134,,,,"Nacken, 1977",388,,,
294,AB,YbNi,1.2,147,,,,"Ensslen, 1983",385,,,
2042,MIC,Ce7Ni3,1.6,152,,,,"Busch, 1978",189,,,
2157,MIC,La7Ni3,1.7,152,,,,"Busch, 1978",189,,,
939,AB2,ZrV2,2.4,155,,,,"Pebler, 1967",13,,,
3,A2B,Pr2Al,1.4,,,,,"Semenenko, 1985",1151,,(Amorp),
6,A2B,Th2Al,0.8,,,,,"Sorby, 2000",1235,,,
8,A2B,Ti2Al,1.2,,,,,"Semenenko, 1982",532,,,
9,A2B,Ti2Co,0.2,,,,,"Beck, 1962",45,,,
10,A2B,Ti2Co,2.1,,,,,"Verbetsky, 1986",1153,,,
11,A2B,Ti2Co (M),1.7,,,,,"Mintz, 1980",3,,,
12,A2B,Ti2CoOx,1.7,,,,,"Mintz, 1980",3,(x = 0.18-0.33),,
13,A2B,Ti2Cr,0.9,,,,,"Beck, 1962",45,(O-stabilized),,
15,A2B,Ti2Cu,1.7,,,,,"Maeland, 1978",389,,,
16,A2B,Ti2Cu,1.8,,,,,"Padurets, 1982",498,,,
17,A2B,Ti2Cu,2.2,,,,,"Beck, 1962",45,,,
19,A2B,Ti2Fe,0.4,,,,,"Beck, 1962",45,(O-stabilized),,
20,A2B,Ti2FeO.3,0.5,,,,,"Mintz, 1980",3,,,
21,A2B,Ti2FeO.5,0.7,,,,,"Stioui, 1981",493,,,
22,A2B,Ti2Mn,0.9,,,,,"Beck, 1962",45,(O-stabilized),,
23,A2B,Ti2Ni,1.9,,,,,"Beck, 1962",45,,,
24,A2B,Ti2Ni,2,,,,,"Padurets, 1982",498,,(Dp>300 C),
25,A2B,Ti2Ni,2.2,,,,,"Yamanaka, 1975",73,,,
27,A2B,Ti2Ni (M),1.7,,,,,"Mintz, 1980",3,,,
28,A2B,Ti2NiO.3,1.1,,,,,"Mintz, 1980",3,,,
29,A2B,Ti2NiOx,1,,,,,"Mintz, 1979",441,,,
31,A2B,Ti2Pd,1,,,,,"Maeland, 1980",428,,,
32,A2B,Ti2Pd.5Cu.5,85,,,,,"Kadel, 1978",523,,,
33,A2B,Ti2Pt,0.4,,,,,"Beck, 1962",45,(O-stabilized),,
34,A2B,Y2Al,1.4,,,,,"Semenenko, 1985",1151,,(Amorp),
35,A2B,Zr2Co,1.9,,,,,"van Essen, 1979",386,,,
36,A2B,Zr2Cr,1.3,,,,,"Beck, 1962",45,(O-stabilized),,
37,A2B,Zr2Cu,1.7,,,,,"Maeland, 1980",428,,,
40,A2B,Zr2Fe,1.7,,,,,"van Essen, 1979",386,,,
41,A2B,Zr2Fe,2.1,,,,,"Yartys, 1998",1225,,(Dp>400°C),
42,A2B,Zr2Fe(B2O3).1,1.7,,,,,"Zavaliy, 1998",829,,,
43,A2B,Zr2FeO.3,1.5,,,,,"Zavaliy, 1998",829,,,
45,A2B,Zr2Ni,1.3,,,,,"Trzeciak, 1956",483,,,
46,A2B,Zr2Ni,1.8,,,,,"van Essen, 1979",386,,,
47,A2B,Zr2Ni,2,,,,,"Akopyan, 1983",496,,,
48,A2B,Zr2Pd,0.9,,,,,"Maeland, 1980",428,,,
51,A2B,Zr2Rh,1.5,,,,,"Suryanarayana, 1994",596,,,
52,A2B,ZrTiNi,1.9,,,,,"Semenenko, 1980",511,,,
53,A2B,(Hf.2Zr.8)2Fe,1.5,,,,,"Zavaliy, 1998",829,,,
54,A2B,(Hf.4Zr.6)2Fe,1.6,,,,,"Zavaliy, 1998",829,,,
55,A2B,(Hf.6Zr.4)2Fe,1.4,,,,,"Zavaliy, 1998",829,,,
56,A2B,(Hf.8Zr.2)2Fe,1.3,,,,,"Zavaliy, 1998",829,,,
57,A2B,Er2Al,1.1,,,,,"Semenenko, 1985",1151,,(Amorp),
58,A2B,Eu2Ir,1,,,,,"Moyer, 1980",457,,,
59,A2B,Hf2Co,0.7,,,,,"Mukai, 1999",1230,,,
61,A2B,Hf2Co,0.9,,,,,"Jones, 1980",430,,,
62,A2B,Hf2Co,1.1,,,,,"Beck, 1962",45,,,
63,A2B,Hf2Cu,0.4,,,,,"Mukai, 1999",1230,,,
64,A2B,Hf2Cu,0.7,,,,,"Maeland, 1980",428,,,
68,A2B,Hf2Fe,0.8,,,,,"Mukai, 1999",1230,,,
69,A2B,Hf2Fe,1.2,,,,,"Forker, 1999",1227,,,
71,A2B,Hf2Fe,1.2,,,,,"Zavaliy, 1998",829,,,
74,A2B,Hf2Mn,1.1,,,,,"Beck, 1962",45,,,
75,A2B,Hf2Ni,0.7,,,,,"Mukai, 1999",1230,,,
77,A2B,Hf2Ni.5Cu.5,0.7,,,,,"Klyamkin, 1999",1231,,P=10 atm,
78,A2B,Hf2Ni.5Fe.5,1.2,,,,,"Klyamkin, 1999",1231,,P=10 atm,
79,A2B,Hf2Ni.5Mn.5,1.2,,,,,"Klyamkin, 1999",1231,,P=10 atm,
80,A2B,Hf2Ni.5Mn.5,1.2,,,,,"Klyamkin, 1997",655,,2000 atm at -78°C,
81,A2B,Hf2Pd,0.3,,,,,"Mukai, 1999",1230,,,
82,A2B,Hf2Pd,0.4,,,,,"Maeland, 1980",428,,,
84,A2B,Hf2Pt,0.25,,,,,"Beck, 1962",45,,,
86,A2B,Hf2Rh,0.5,,,,,"Jones, 1980",430,,,
87,A2B,Ho2Al,1.2,,,,,"Semenenko, 1985",1151,,(Amorp),
101,A2B,Mg2Co,4.5,,,,,"Selvam, 1991",426,(Mg2Co phase not stable without H),,
105,A2B,Mg2Fe,5.5,,,,,"Selvam, 1991",426,(Mg2Fe phase not stable without H),,
122,A2B,Mg2Ni,4.4,,,,,"Chen, 2002",1491,,"P=60,000 atm (LiAlH4 H2 source)",
123,A2B,Mg2Ni,5.2,,,,,"Chen, 2000",1234,,"P=60,000 atm @ 600C",
141,AB,ScAl,1.1,,,,,"Semenenko, 1985",1151,,,
142,AB,SmMg,,,,,,"Beck, 1962",45,,,
143,AB,ThCo,1.2,,,,,"Beck, 1962",45,,,
161,AB,Ti1-xVxFe1-yMny,1.5,,,,,"Liu, 1982",499,"(x=0.01-0.04, y=0-0.2)",,
164,AB,TiAg,,,,,,"Beck, 1962",45,,,
165,AB,TiAl,0.7,,,,,"Semenenko, 1982",532,,,
173,AB,TiCo.8V.2,1.8,,,,,"Verbetsky, 1986",1153,,,
174,AB,TiCo.9V.1,1.5,,,,,"Verbetsky, 1986",1153,,,
177,AB,TiCu,0.4,,,,,"Beck, 1962",45,,,
181,AB,TiCu,1.8,,,,,"Pauurets, 1982",498,,,
182,AB,TiCu,1.8,,,,,"Yamanaka, 1975",73,,,
190,AB,TiFe.76Al.24,1.1,,,,,"Sandrock, 1978",321,,,
232,AB,BeNi,1.5,,,,,"Chernikov, 1983",432,,,
233,AB,CeAg,,,,,,"Beck, 1962",45,,,
234,AB,CeAl,0.8,,,,,"Semenenko, 1985",1151,,,
235,AB,CeNi,,,,,,"Beck, 1962",45,,,
237,AB,DyAg,,,,,,"Beck, 1962",45,,,
238,AB,DyAl,,,,,,"Beck, 1962",45,,,
242,AB,GdAl,,,,,,"Beck, 1962",45,,,
243,AB,GdCu,,,,,,"Beck, 1962",45,,,
244,AB,GdMg,1.1,,,,,"Reule, 2000",1216,,,
245,AB,GdZn,0.9,,,,,"Reule, 2000",1216,,,
246,AB,GdZn.9Mg.1,0.7,,,,,"Reule, 2000",1216,,,
248,AB,HfCo,1.2,,,,,"Beck, 1962",45,,,
250,AB,HfCo,1.3,,,,,"Mukai, 1999",1230,,,
255,AB,HfPd,0.2,,,,,"Mukai, 1999",1230,,,
256,AB,LaAg,,,,,,"Beck, 1962",45,,,
257,AB,LaAl,,,,,,"Beck, 1962",45,,,
258,AB,LaCd,1.1,,,,,"Beck, 1962",45,,,
259,AB,LaMg,1.8,,,,,"Beck, 1962",45,,,
261,AB,LaNi,1.5,,,,,"van Mal, 1976",103,,,
262,AB,LaNi,1.6,,,,,"Mikheeva, 1978",535,,,
264,AB,LaNi,1.8,,,,,"Oesterreicher, 1976",524,,,
267,AB,LaNi,2,,,,,"Anderson, 1973",99,,,
268,AB,LaPt,0.8,,,,,"Anderson, 1973",99,,,
269,AB,LaZn,,,,,,"Beck, 1962",45,,,
274,AB,PrAg,,,,,,"Beck, 1962",45,,,
275,AB,PrAl,0.7,,,,,"Semenenko, 1985",1151,,,
276,AB,PrGa,,,,,,"Beck, 1962",45,,,
277,AB,PrMg,,,,,,"Beck, 1962",45,,,
278,AB,PrSb,0.2,,,,,"Beck, 1962",45,,,
282,AB,TiMn,1.9,,,,,"Chernikov, 1983",432,,,
285,AB,TiNi,1.3,,,,,"Pauurets, 1982",498,,,
287,AB,TiNi,1.2,,,,,"Reilly, 1966",489,,,
288,AB,TiNiCr.1,1.2,,,,,"Hata, 1980",74,,,
289,AB,TiNiFe.1,1.1,,,,,"Hata, 1980",74,,,
290,AB,TiNiMn.1,1.1,,,,,"Hata, 1980",74,,,
292,AB,YAl,,,,,,"Beck, 1962",45,,,
293,AB,YAl,1.2,,,,,"Semenenko, 1985",1151,,,
296,AB,YCu,,,,,,"Beck, 1962",45,,,
297,AB,YNi,,,,,,"Beck, 1962",45,,,
306,AB,Zr1.02Ni0.98,1.6,,,,,"Simonovic, 1999",1220,,,
317,AB,ZrNi,1.9,,,,,"Beck, 1962",45,,,
320,AB2,(Sc.4Y.4Ti.2)Co2,1.4,,,,,"Burnasheva, 1981",64,,,
324,AB2,Ca.25Mg.75Ni2,1.2,,,,,"Oesterreicher, 1980",43,,,
325,AB2,Ca.5Mg.5Ni2,1.7,,,,,"Oesterreicher, 1980",43,,,
327,AB2,CaAl2,0.6,,,,,"Beck, 1962",45,,,
328,AB2,CaAl2,2.1,,,,,"Shaltiel, 1978",66,,,
329,AB2,CaMg2,5.4,,,,,"Shaltiel, 1978",66,,,
331,AB2,Ce(Fe1-xAlx)2,0.5,,,,,"Raj, 1992",1164,x=0.7-0.85,,
332,AB2,Ce(Fe1-xAlx)2,1.6,,,,,"Raj, 1992",1164,x=0-0.1,(amorp),
334,AB2,CeAl1.5Co.5,1.1,,,,,"Jacob, 1981",459,,,
335,AB2,CeCo1.5Al.5,1.8,,,,,"Jacob, 1981",459,,,
336,AB2,CeCo1.5Ni.5,1.9,,,,,"Jacob, 1981",459,,,
337,AB2,CeCo2,,,,,,"Beck, 1962",45,,,
338,AB2,CeCo2,1.4,,,,,"Burnasheva, 1977",520,,,
340,AB2,CeCo2,1.6,,,,,"Guidotti, 1977",105,,,
341,AB2,CeCo2,1.6,,,,,"Jacob, 1981",459,,,
342,AB2,CeCoAl,1.6,,,,,"Jacob, 1981",459,,,
343,AB2,CeCoAl,,,,,,"Kost, 1979",515,,,
344,AB2,CeFe2,,,,,,"Beck, 1962",45,,,
345,AB2,CeFe2,1.3,,,,,"Burnasheva, 1977",520,,,
346,AB2,CeFe2,1.6,,,,,"Buschow, 1976",685,,,
348,AB2,CeMg2,3.2,,,,,"Kost, 1979",515,,,
349,AB2,CeMg2,3.6,,,,,"Gingl, 1997",650,,,
350,AB2,CeMn.5Al.75,0.6,,27,300.15,,"Spatz, 1997",823,,,
351,AB2,CeMn.5Al.75 (M),0.6,,27,300.15,,"Spatz, 1997",823,,,
352,AB2,CeMn1.5Al.5,1.3,,,,,"Gross, 2000",1270,,Deuterium,
355,AB2,CeNi2,,,,,,"Beck, 1962",45,,,
356,AB2,CeNi2,1.3,,,,,"Burnasheva, 1977",520,,,
357,AB2,CeNi2,1.5,,,,,"Guidotti, 1977",105,,,
359,AB2,CeNi2-yAly,0.8,,,,,"Jacob, 1981",459,(y = 0.2-1.6),,
360,AB2,CeNiAl,0.9,,,,,"Bobet, 2001",1278,,,
361,AB2,CeNiCo,1.6,,,,,"Jacob, 1981",459,,,
362,AB2,CeRu2,1.5,,200,473.15,,"Shaltiel, 1977",14,,,
363,AB2,Dy(Mn.99Fe.01)2,1.5,,,,,"Przewoznik, 1999",1252,,,
364,AB2,DyCo2,1.2,,,,,"Cohen, 1980",517,,,
365,AB2,DyCo2,1.3,,,,,"Burnasheva, 1977",520,,,
366,AB2,DyFe2,1.2,,,,,"Cohen, 1980",517,,,
367,AB2,DyFe2,1.3,,,,,"Burnasheva, 1979",519,,,
370,AB2,DyMn2,0,,,,,"Beck, 1962",45,,,
371,AB2,DyMn2,1.2,,,,,"Cohen, 1980",517,,,
372,AB2,DyMn2,1.7,,,,,"Przewoznik, 1996",525,,,
373,AB2,DyNi2,0.7,,,,,"Cohen, 1980",517,,,
374,AB2,DyNi2,1.2,,,,,"Burnasheva, 1979",519,,,
375,AB2,DyNiAl,,,,,,"Kolomiets, 1997",651,,,
376,AB2,ErCo2,1.2,,,,,"Burnasheva, 1979",519,,,
377,AB2,PrCo2,1.5,,,,,"Burnasheva, 1979",519,,,
378,AB2,PrGa2,0.1,,,,,"Beck, 1962",45,,,
379,AB2,PrNi2,1.5,,,,,"Burnasheva, 1977",520,,,
380,AB2,Sc.5Y.5Fe2,1.5,,,,,"Burnasheva, 1981",64,,,
381,AB2,ScCo2,1.3,,,,,"Burnasheva, 1981",64,,,
382,AB2,ScFe2,1.9,,,,,"Burnasheva, 1981",64,,,
383,AB2,ScFe2,2,,,,,"Kost, 1979",515,,,
386,AB2,ScMn2,2.4,,,,,"Kost, 1979",515,,,
388,AB2,ScNi2,1.2,,,,,"Burnasheva, 1981",64,,,
389,AB2,ScRu2,,,,,,"Shaltiel, 1978",66,,,
390,AB2,SmCo2,1.2,,,,,"Kost, 1979",515,,,
392,AB2,SmFe2,1.1,,,,,"Burnasheva, 1977",520,,,
393,AB2,SmFe2,1.2,,,,,"Kost, 1979",515,,,
394,AB2,SmFe2,1.5,,,,,"Christodoulou, 1993",686,,,
395,AB2,SmMg2,0,,,,,"Beck, 1962",45,,,
396,AB2,SmMg2,1.5,,,,,"Shaltiel, 1978",66,,,
397,AB2,SmMn2,,,,,,"Kost, 1979",515,,,
398,AB2,SmNi2,1.4,,,,,"Burnasheva, 1977",520,,,
399,AB2,SmNi2,1.4,,,,,"Kost, 1979",515,,,
400,AB2,SmNiAl,0.5,,,,,"Kolomiets, 1997",825,,,
401,AB2,SmRu2,1.3,,,,,"Shilov, 1978",510,,,
402,AB2,SmRu2,1.3,,,,,"Kost, 1979",515,,,
404,AB2,TbCo2,1.2,,,,,"Burnasheva, 1979",519,,,
405,AB2,TbNi2,1.1,,,,,"Burnasheva, 1977",520,,,
406,AB2,TbNiAl,0.5,,,,,"Yartys, 1998",1246,,,
407,AB2,TbNiAl,0.6,,,,,"Kolomiets, 1997",651,,,
408,AB2,TbNiAl,0.6,,,,,"Kolomiets, 1997",825,,,
410,AB2,ThMn2,1,,,,,"Beck, 1962",45,,,
411,AB2,ThNi2,0.6,,,,,"Beck, 1962",45,,,
413,AB2,ThRu2,1.1,,,,,"Shaltiel, 1977",14,,,
415,AB2,Ti.25Zr.75Cr1.5Ni.5,1.4,,40,313.15,,"Bououdina, 1998",1249,,,No plateau
416,AB2,Ti.35Zr.65Ni1.2V.6Mn.2Cr.2,1.55,,,,,"Lee, 1997",1179,,,
426,AB2,Ti.5Zr.5Ni1.3V.7B.2,1.4,,,,,"Miyamura, 1993",372,"(B = Al, Cr, Fe, Mn)",,
441,AB2,Ti.8Zr.2Mn.6Ni1.4,1,,,,,"Hsu, 2000",1276,,,No plateau
455,AB2,Ti.8Zr.2NiV.5Mn.5,1.7,,50,323.15,,"Lee, 1997",822,,,
456,AB2,Ti.8Zr.2V.5Mn.5-yCryNi.8,1.3,,,,,"Yu, 1998",1245,y=0-0.5,,No plateaux
468,AB2,TiV1.4Cr.6,3.7,,,,,"Jacob, 1981",459,,,
471,AB2,TiV1.6Co.4,3.1,,,,,"Jacob, 1981",459,,,
474,AB2,TiV2-yFey,1.9,,,,,"Jacob, 1981",459,(y = 0.2-0.8),,
475,AB2,TiV2-yMny,2.2,,,,,"Jacob, 1981",459,(y = 0.4-1),,
478,AB2,TmFe2,1.1,,,,,"Burnasheva, 1979",519,,,
479,AB2,TmFe2,1.5,,,,,"Gualtieri, 1976",516,,,
481,AB2,TmNi2,1.25,,,,,"Burnasheva, 1979",519,,,
482,AB2,TmNiAl,0.6,,,,,"Kolomiets, 1997",825,,,
483,AB2,UMn2,0.16,,,,,"Beck, 1962",45,,,
487,AB2,UZr2,1.5,,,,,"Asada, 1995",628,,,
488,AB2,YbNi2,,,,,,"Ensslen, 1983",385,,,
489,AB2,YCo2,1.7,,,,,"Burnasheva, 1979",519,,,
491,AB2,YCo2,2,,,,,"van Essen, 1980",355,,,
493,AB2,YFe1.8Co.2,2,,,,,"Fujii, 1983",59,,,
494,AB2,YFe2,,,,,,"Beck, 1962",45,,,
495,AB2,YFe2,1.7,,,,,"Burnasheva, 1977",520,,,
496,AB2,YFe2,1.8,,,,,"Fujii, 1983",59,,,
497,AB2,YFe2,2,,,,,"Buschow, 1975",518,,,
498,AB2,YFe2,2,,,,,"Buschow, 1976",685,,,
500,AB2,YFe2,2.1,,,,,"van Mal, 1976",360,,,
501,AB2,YFe2,,,,,,"Paul-Boncour, 2001",1279,,P=10 kbars,
505,AB2,YMg2,2.3,,,,,"Kost, 1979",515,,,
506,AB2,YMn2,1.7,,,,,"van Mal, 1976",360,,,
507,AB2,YMn2,2.1,,,,,"Przewoznik, 1996",525,,,
508,AB2,YMn2,2.2,,,,,"Latroche, 1998",1243,,,
509,AB2,YNi2,,,,,,"Beck, 1962",45,,,
510,AB2,YNi2,1.7,,,,,"van Essen, 1980",355,,,
512,AB2,YNi2,1.8,,,,,"Burnasheva, 1977",520,,,
513,AB2,YNi2,1.8,,,,,"Nakhl, 2001",1277,,,
514,AB2,YNiAl,0.7,,,,,"Kolomiets, 1997",651,,,
515,AB2,YNiAl,0.7,,,,,"Kolomiets, 1997",825,,,
516,AB2,YRu2,1.1,,200,473.15,,"Shaltiel, 1977",14,,,
519,AB2,Zr(Cr1-yMo)y,1.4,,,,,"Bououdina, 2000",1287,y=0-0.5,,
521,AB2,Zr(Cr1-yVy)2,1.9,,,,,"Perevesenzew, 1988",557,(y=0.2-0.4),,
522,AB2,Zr(CryCu1-.5yNi1-.5y)2,1.4,,,,,"Soubeyroux, 1995",623,(y=0.6-0.9),,
536,AB2,Zr(Ni.6V.4)2.4,1.6,,,,,"Gao, 1996",586,,,
538,AB2,Zr(V1-xCrx)2,,,,,,"Mendelsohn, 1981",21,,,
554,AB2,Zr.75Ti.25V1.7Fe.3,1.5,,,,,"Jacob, 1981",459,,,
570,AB2,ZrCrNi,1.3,,,,,"Visintin, 2001",1291,,at 80C,No plateau
582,AB2,ZrFe2,0,,,,,"Padurets, 1978",513,,,
583,AB2,ZrFe2,0.1,,,,,"Shaltiel, 1977",14,,,
584,AB2,ZrFe2,0.1,,,,,"Semenenko, 1980",638,,,
585,AB2,ZrFe2,0.15,,,,,"Pebler, 1967",13,,,
613,AB2,ZrMn2,0.45,,,,,"Pebler, 1967",13,,,
614,AB2,ZrMn2,1,,,,,"Beck, 1962",45,,,
617,AB2,ZrMn2,1.5,,,,,"Padurets, 1978",513,,,
620,AB2,ZrMn2,1.9,,,,,"Jacob, 1980",65,,,
648,AB2,ZrMo2,0.3,,,,,"Beck, 1962",45,,,
649,AB2,ZrMo2,0.4,,,,,"Shaltiel, 1977",14,,,
650,AB2,ZrMo2,0.5,,,,,"Semenenko, 1980",638,,,
651,AB2,ErCo2,1.3,,,,,"Gualtieri, 1977",50,,,
652,AB2,ErFe2,1.1,,,,,"Burnasheva, 1979",519,,,
653,AB2,ErFe2,1.4,,,,,"Gualtieri, 1976",516,,,
654,AB2,ErFe2,1.4,,,,,"Gualtieri, 1977",50,,,
657,AB2,ErFe2,,,,,,"Paul-Boncour, 2001",1279,,P=10 kbars,
660,AB2,ErFe2-yAly,1.2,,,,,"Gualtieri, 1977",50,(y = 0-0.6),,
661,AB2,ErFe2-yCoy,1.3,,,,,"Gualtieri, 1977",50,(y = 0-2),,
662,AB2,ErFe2-yMny,1.4,,,,,"Gualtieri, 1977",50,(y = 0-1.4),,
663,AB2,ErFe2-yMny,,,,,,"Sankar, 1977",683,y=0.4-1.0,,
664,AB2,ErFe2-yNiy,1.3,,,,,"Gualtieri, 1977",50,(y = 0-1.2),,
666,AB2,ErNi2,0.9,,,,,"Gualtieri, 1977",50,,,
667,AB2,ErNi2,0.9,,,,,"Ensslen, 1983",385,,,
668,AB2,ErNi2,1.2,,,,,"Burnasheva, 1979",519,,,
669,AB2,ErNi2,1.5,,,,,"Kost, 1979",515,,,
670,AB2,ErNiAl,0.6,,,,,"Kolomiets, 1997",651,,,
671,AB2,ErNiAl,0.6,,,,,"Kolomiets, 1997",825,,,
672,AB2,GdCo2,,,,,,"Beck, 1962",45,,,
673,AB2,GdCo2,1,,,,,"Mushnikov, 1999",1257,,,
674,AB2,GdCo2,1.4,,,,,"Burnasheva, 1979",519,,,
677,AB2,GdCo2,1.6,,,,,"Shaltiel, 1977",14,,,
679,AB2,GdFe2,,,,,,"Beck, 1962",45,,,
680,AB2,GdFe2,1.5,,,,,"Buschow, 1975",518,,,
684,AB2,GdMn2,0,,,,,"Beck, 1962",45,,,
686,AB2,GdMn2,1.6,,,,,"Przewoznik, 1996",525,,,
687,AB2,GdNi2,1.3,,,,,"Burnasheva, 1977",520,,,
688,AB2,GdNi2,1.4,,,,,"Malik, 1977",514,,,
690,AB2,GdNiAl,0.6,,,,,"Kolomiets, 1997",651,,,
691,AB2,GdNiAl,0.6,,,,,"Kolomiets, 1997",825,,,
697,AB2,Hf.57Ti.43Ni1.7V.3,0.8,,,,,"Ronnebro, 1995",617,,,
698,AB2,HfBe2,0.56,,,,,"Maeland, 1983",362,,,
699,AB2,HfCr2,1.2,,,,,"Mukai, 1999",1230,,,No plateau
700,AB2,HfMn2,0.7,,,,,"Mukai, 1999",1230,,,No plateau
701,AB2,HfMo2,0.2,,,,,"Mukai, 1999",1230,,,No plateau
702,AB2,HfTi2,2.1,,,,,"Kozhanov, 1998",1240,,,
703,AB2,HfV2,0.9,,,,,"Mukai, 1999",1230,,,No plateau
704,AB2,HfV2,1,,,,,"Kemali, 1995",405,,,
705,AB2,HfV2,1.1,,,,,"Beck, 1962",45,,,
712,AB2,HoCo2,1.3,,,,,"Burnasheva, 1979",519,,,
713,AB2,HoFe2,1.3,,,,,"Burnasheva, 1979",519,,,
714,AB2,HoFe2,1.6,,,,,"Gualtieri, 1976",516,,,
715,AB2,HoNi2,1.3,,,,,"Burnasheva, 1979",519,,,
717,AB2,La1-xMgxNi2,1.2,,,,,"Oesterreicher, 1980",364,(x = 0.25-0.67),,
718,AB2,LaAl2,0.05,,,,,"Shaltiel, 1978",66,,,
719,AB2,LaCo2,1.5,,,,,"Burnasheva, 1979",519,,,
720,AB2,LaMg2,2.1,,,,,"Shaltiel, 1978",66,,,
721,AB2,LaMg2,3.3,,,,,"Kost, 1979",515,,,
722,AB2,LaMg2,3.6,,,,,"Gingl, 1997",650,,,
724,AB2,LaNi2,1.1,,,,,"Guidotti, 1977",105,,,
725,AB2,LaNi2,1.6,,,,,"Mikheeva, 1978",535,,,
726,AB2,LaNi2,1.7,,,,,"Oesterreicher, 1980",364,,,
727,AB2,LaNi2,1.7,,,,,"Oesterreicher, 1976",524,,,
728,AB2,LaNi2,1.8,,,,,"Kost, 1979",515,,,
730,AB2,LaPt2,,,,,,"Shaltiel, 1977",14,,,
733,AB2,LaRu2,1.3,,200,473.15,,"Shaltiel, 1977",14,,,
735,AB2,LuFe2,1.4,,,,,"Buschow, 1980",56,,,
736,AB2,LuNi2,0.85,,,,,"Burnasheva, 1979",519,,,
737,AB2,LuNi2,0.9,,,,,"Ensslen, 1983",385,,,
738,AB2,LuNi2,1.4,,,,,"Buschow, 1980",56,,,
739,AB2,LuNiAl,0.4,,,,,"Kolomiets, 1997",651,,,
740,AB2,MgCu2,0,,,,,"Reilly, 1967",87,,,
741,AB2,MgNi2,0,,,,,"Reilly, 1968",88,,,
743,AB2,MmCo2,1.1,,,,,"Guidotti, 1977",105,,,
745,AB2,NdCo2,1.4,,,,,"Burnasheva, 1979",519,,,
746,AB2,NdFe2,1.1,,,,,"Burnasheva, 1977",520,,,
747,AB2,NdMg2,2.05,,,,,"Shaltiel, 1978",66,,,
748,AB2,NdNi2,1.3,,,,,"Burnasheva, 1977",520,,,
762,AB2,Ti.9Zr.1Cr1.8,3.4,,,,,"Verbetsky, 1999",1281,,at -77C,No plateau
791,AB2,Ti1-xZrxV1.7Fe.3,2.8,,,,,"Jacob, 1981",459,(x = 0.3-0.5),,
793,AB2,TiCo2,,,,,,"Shaltiel, 1978",66,,,
794,AB2,TiCr1.2V.8,3.4,,,,,"Jacob, 1981",459,,,
795,AB2,TiCr1.4V.6,2.3,,,,,"Jacob, 1981",459,,,
796,AB2,TiCr1.7Fe.1,3.2,,,,,"Verbetsky, 1999",1281,,at -78C,No plateau
802,AB2,TiCr2,0.4,,,,,"Beck, 1962",45,,,
804,AB2,TiCr2,1.3,,,,,"Jacob, 1980",65,,,
807,AB2,TiCr2,1.8,,,,,"Padurets, 1982",498,,,
812,AB2,TiFe2,0,,,,,"Semenenko, 1982",532,,,
832,AB2,TiMn2,0.06,,,,,"Jacob, 1980",65,,,
838,AB2,TiV1.2Cr.4Fe.4,1,,25 - 410,,,"Sakuma, 1995",859,,,
864,AB2,Zr.8V.2Mn.6Ni1.4,0.2,,,,,"Hsu, 2000",1276,,,No plateau
872,AB2,Zr.9Ti.1CrNi,2,,,,,"Visintin, 2001",1291,,at 60C,No plateau
881,AB2,Zr1-2xMmxTixFe1.4Cr.6,1.35,,,,,"Davidson, 2001",1288,x=0.05-0.2,,No plateaux
882,AB2,Zr1-xMmxFe1.4Cr.6,1.4,,,,,"Davidson, 2001",1288,x=0.05-0.2,,No plateaux
897,AB2,ZrCo1.5Mo.5,0.1,,,,,"Semenenko, 1980",638,,,
899,AB2,ZrCo2,,,,,,"Pebler, 1967",13,,,
900,AB2,ZrCo2,0.1,,,,,"Padurets, 1978",513,,,
901,AB2,ZrCo2,0.16,,,,,"Shaltiel, 1977",14,,,
905,AB2,ZrCoV1-yCry,1.1,,,,,"Soubeyroux, 1999",1261,y=0-1,,
913,AB2,ZrCr2,1.8,,,,,"Beck, 1962",45,,,
916,AB2,ZrCr2,1.8,,,,,"Trzeciak, 1956",483,,,
917,AB2,ZrCr2,1.9,,,,,"Padurets, 1978",513,,,
918,AB2,ZrCr2,1.9,,,,,"Kohlmann, 1999",1253,,,
919,AB2,ZrCr2,1.9,,,,,"Irodova, 2000",1268,,Deuterium,
920,AB2,ZrCr2,2,,,,,"Shaltiel, 1977",14,,,
921,AB2,ZrCr2,2.1,,,,,"Jacob, 1980",65,,,
922,AB2,ZrCr2,2.1,,,,,"Semenenko, 1980",638,,,
930,AB2,ZrNi1.4+yMn.3V.7,0.6,,30,303.15,,"Kim, 1998",857,y=0-0.6,,
934,AB2,ZrTi2,2,,,,,"Skripov, 2000",1274,,deuterium,
937,AB2,ZrV2,2.1,,,,,"Beck, 1962",45,,,
938,AB2,ZrV2,2.1,,,,,"Trzeciak, 1956",483,,,
940,AB2,ZrV2,2.7,,,,,"Padurets, 1978",513,,,
942,AB2,ZrxTi1-x(FeyMn1-y)1.5,0.8,,,,,"Suzuki, 1982",26,(x & y = 0.2-0.8),,
943,AB2,ZrxTi1-xCr2,1.3,,,,,"Jacob, 1980",65,(x = 0-1),,
944,AB2,ZrxTi1-xMn2,0.06,,,,,"Jacob, 1980",65,(x = 0-1),,
981,AB5,CeCo5,0.65,,,,,"Guidotti, 1977",105,,,
986,AB5,CeMn2.56Ni2.42,1,,,,,"Burnasheva, 1981",1530,,,
987,AB5,CeMn3Ni2,0.7,,,,,"Burnasheva, 1981",1530,,,
995,AB5,CFMNi4.3-yCoyMn.4Al.3,1.1,,,,,"Reilly, 1999",1232,y=0 & 0.75 (CFM=cerium-free Mm),,
1008,AB5,GdNi5-yAly,0.3,,,,,"Bobet, 1998",814,y=2.01-3.07,,
1019,AB5,LaNi4.3-yCoyMn.4Al.3,1.2,,,,,"Reilly, 1999",1232,y=0-0.75,,
1088,AB5,LaNi4Al,1,,,,,"Yartys, 1982",1519,,Deuterium,
1152,AB5,MmNi4.3-yCoyMn.4Al.3,0.9,,,,,"Reilly, 1999",1232,y=0 & 0.75,,
1247,AB5,LaCo5,1.1,,,,,"Guidotti, 1977",105,,,
1266,AB5,LaNi3.85-yCo.75Mn.4Al.y,1.2,,,,,"Reilly, 1999",1232,y=0-0.2,,
1270,AB5,LaNi3.95-yCo.75MnyAl.3,1.1,,,,,"Reilly, 1999",1232,y=0-0.4,,
1295,AB5,LaNi5,1.8,,,,,"Verbetsky, 1984",1150,,70 atm @ -140C,
1326,AB5,LmNi3.6Al0.4Co0.7Mn0.3,1.3,,,,,"Park, 2002",1515,Lm=La-rich Mm,,No plateau
1368,AB5,NdCo5,0.8,,,,,"Gualtieri, 1978",448,,,
1369,AB5,NdCo5,0.9,,,,,"Guidotti, 1977",105,,,
1380,AB5,NdNi5-yAly,0.3,,,,,"Bobet, 1998",814,y=1.89-2.97,,
1385,AB5,PrCo5,0.85,,,,,"Guidotti, 1977",105,,,
1387,AB5,PrCo5 (M),1.1,,,,,"Yamamoto, 2002",1511,,,
1404,AB5,ThFe5,0.3,,,,,"Gubbens, 1984",669,,,
1405,AB5,ThFe5,0.5,,,,,"Buschow, 1975",187,,,
1407,AB5,ThNi5,0.6,,,,,"Buschow, 1975",187,,,
1408,AB5,ThNi5,0.87,,,,,"Takeshita, 1981",128,,,
1420,AB5,YNi5-yAly,0.6,,,,,"Sorgic, 1998",812,y=1.5-2,,
1424,Complex,Al(BH4)3,16.9,,,,,"Rulon, 1951",799,[BH4]-,,
1425,Complex,Al(BH4)3,16.9,,,,,"Schlesinger, 1953",802,[BH4]-,,
1427,Complex,Ba2MgH6,2,,,,,"Kadir, 1993",748,[MgH6],,
1428,Complex,Ba2OsH6,1.3,,,,,"Kritikos, 1991",745,[OsH6]4-,,
1429,Complex,Ba2PtH6,1.3,,,,,"Kadir, 1993",747,,,
1430,Complex,Ba2RuH6,1.6,,,,,"Kritikos, 1991",745,[RuH6]4-,,
1431,Complex,Ba3Ir2H12,1.5,,,,,"Kadir, 1994",749,[IrH6]3-,,
1432,Complex,BaMg2OsH8,2.1,,,,,"Huang, 1997",832,[OsH6]4-,,
1433,Complex,BaMg2RuH8,2.7,,,,,"Huang, 1997",832,[RuH6]4-,,
1434,Complex,BaMgH4,2.4,,,,,"Gingl, 1997",833,,,
1436,Complex,Be(AlH4)2,11.3,,,,,"Monnier, 1957",791,[AlH4]-,,
1438,Complex,Be(BH4)2,20.8,,,,,"Schlesinger, 1953",802,[BH4]-,,
1440,Complex,Ca(AlH4)2,7.9,,,,,"Mackay, 1966",754,[AlH4]-,,
1442,Complex,Ca(BH4)2,11.6,,,,,"Kollonitsch, 1954",796,[BH4]-,,
1443,Complex,Ca2FeH6,4.3,,,,,"Huang, 1991",740,[FeH6]4-,,
1447,Complex,Mg2FeH6,5.2,,,,,"Bogdanovic’, 2002",1462,[FeH6]4-,Measured H-content,
1449,Complex,Mg2FeH6,5.5,,,,,"Lindberg, 1986",742,[FeH6]4-,,
1452,Complex,Mg2FeH6,5.5,,,,,"Gennari, 2002",1460,[FeH6]4-,"Theoretical H-content, sample contained MgH2",
1455,Complex,Mg2NiH6,3.6,,,,,"Lindberg, 1986",742,[NiH4]4-,,
1456,Complex,Mg2OsH6,2.5,,,,,"Huang, 1991",740,[OsH6]4-,,
1457,Complex,Mg2OsH6,2.5,,,,,"Kritikos, 1990",743,[OsH6]4-,,
1459,Complex,Mg2RuH6,3.9,,,,,"Huang, 1991",740,,,
1460,Complex,Mg2RuH6,3.9,,,,,"Kritikos, 1991",745,[RuH6]4-,,
1463,Complex,Mg3RuH6,3.4,,,,,"Bronger, 1993",773,[RuH5]5-,,
1467,Complex,Mg6Ir2H11,2,,,,,"Cerny, 2002",1461,"[IrH4]5-, [IrH5]4-",,
1469,Complex,Na1.5Li1.5AlH6,3.2,,,,,"Zaluski, 1999",1427,,Measured H-content,
1474,Complex,Na2PdH2,1.3,,,,,"Noreus, 1989",331,[PdH2]2-,,
1475,Complex,Na2PdH2,1.3,,,,,"Bronger, 1995",751,[PdH2]2-,,
1476,Complex,Na2PdH4,2.6,,,,,"Bronger, 1995",769,[PdH4]2-,,
1477,Complex,Na2PtH4,1.6,,,,,"Bronger, 1988",760,[PtH4]2-,,
1478,Complex,Na2PtH6,2.4,,,,,"Bronger, 1995",764,[PtH6]2-,,
1489,Complex,Na3AlH6,5.9,,,,,"Ronnebro, 2000",1448,[AlH6]3-,Stoichiometric H-content,
1490,Complex,Na3IrH6,2.3,,,,,"Bronger, 1991",774,[IrH6]3-,,
1491,Complex,Na3OsH7,2.6,,,,,"Bronger, 2002",1455,,,
1492,Complex,Na3RhH6,3.4,,,,,"Bronger, 1991",774,[RhH6]3-,,
1493,Complex,Na3RUH7,4,,,,,"Bronger, 2002",1455,,,
1494,Complex,Na4RuH6,3,,,,,"Kritikos, 1991",744,[RuH6]4-,,
1496,Complex,NaAlH4,2.2,,,,,"Sandrock, 2002",1439,[AlH4]-,Measured H-contents,0-9% Ti Catalyzed
1497,Complex,NaAlH4,2.2,,,,,"Gross, 2001",1442,[AlH4]-,Measured H-contents,0-9% Ti Catalyzed
1498,Complex,NaAlH4,3.1,,,,,"Sandrock, 2002",1435,[AlH4]-,Measured H-contents,2% Ti Catalyzed
1499,Complex,NaAlH4,3.2,,,,,"Zaluska, 2001",1434,[AlH4]-,Measured H-content,Catalyzed
